Repository: rahulsingh-17/Alloy-Optimizer-Demo

# Alloy Composition Optimization Demo (only Copper-Based Alloys)

This project focuses on predicting the optimal alloy composition for **copper-based alloys** based on user-defined mechanical and electrical property requirements.

## Overview

The system uses machine learning models to recommend alloy compositions that best match desired target properties, including:

- Electrical Conductivity  
- Hardness  
- Tensile Strength  
- Yield Strength

## Input Methods

The system supports two types of user inputs:

File: Cu_alloys_database.csv (part 2 of 8)
Alloy formula;Alloy class;Cu;Al;Ag;B;Be;Ca;Co;Ce;Cr;Fe;Hf;La;Mg;Mn;Mo;Nb;Nd;Ni;P;Pb;Pr;Si;Sn;Ti;V;Zn;Zr;Tss (K);tss (h);CR reduction (%);Aging;Tag (K);tag (h);Secondary thermo-mechanical process;Hardness (HV);Yield strength (MPa);Ultimate tensile strength (MPa);Electrical conductivity (%IACS);DOI
Cu-0.28Cr-0.19Mg;Cu low alloyed;99.53;0;0;0;0;0;0;0;0.28;0;0;0;0.19;0;0;0;0;0;0;0;0;0;0;0;0;0;0;1223;4;0;Y;753;0.0083;N;62;;;45;https://doi.org/10.1016/j.msea.2006.07.121
Cu-0.28Cr-0.19Mg;Cu low alloyed;99.53;0;0;0;0;0;0;0;0.28;0;0;0;0.19;0;0;0;0;0;0;0;0;0;0;0;0;0;0;1223;4;0;Y;753;0.0167;N;61;;;47;https://doi.org/10.1016/j.msea.2006.07.121
Cu-0.28Cr-0.19Mg;Cu low alloyed;99.53;0;0;0;0;0;0;0;0.28;0;0;0;0.19;0;0;0;0;0;0;0;0;0;0;0;0;0;0;1223;4;0;Y;753;0.0417;N;63;;;46;https://doi.org/10.1016/j.msea.2006.07.121
Cu-0.28Cr-0.19Mg;Cu low alloyed;99.53;0;0;0;0;0;0;0;0.28;0;0;0;0.19;0;0;0;0;0;0;0;0;0;0;0;0;0;0;1223;4;0;Y;753;0.0833;N;73;;;48;https://doi.org/10.1016/j.msea.2006.07.121
Cu-0.28Cr-0.19Mg;Cu low alloyed;99.53;0;0;0;0;0;0;0;0.28;0;0;0;0.19;0;0;0;0;0;0;0;0;0;0;0;0;0;0;1223;4;0;Y;753;0.167;N;89;;;53;https://doi.org/10.1016/j.msea.2006.07.121
Cu-0.28Cr-0.19Mg;Cu low alloyed;99.53;0;0;0;0;0;0;0;0.28;0;0;0;0.19;0;0;0;0;0;0;0;0;0;0;0;0;0;0;1223;4;0;Y;753;0.25;N;99;;;62;https://doi.org/10.1016/j.msea.2006.07.121
Cu-0.28Cr-0.19Mg;Cu low alloyed;99.53;0;0;0;0;0;0;0;0.28;0;0;0;0.19;0;0;0;0;0;0;0;0;0;0;0;0;0;0;1223;4;0;Y;753;0.5;N;107;;;76;https://doi.org/10.1016/j.msea.2006.07.121
Cu-0.28Cr-0.19Mg;Cu low alloyed;99.53;0;0;0;0;0;0;0;0.28;0;0;0;0.19;0;0;0;0;0;0;0;0;0;0;0;0;0;0;1223;4;0;Y;753;1;N;111;;;82;https://doi.org/10.1016/j.msea.2006.07.121
Cu-0.28Cr-0.19Mg;Cu low alloyed;99.53;0;0;0;0;0;0;0;0.28;0;0;0;0.19;0;0;0;0;0;0;0;0;0;0;0;0;0;0;1223;4;0;Y;753;2;N;112;;;82;https://doi.org/10.1016/j.msea.2006.07.121
Cu-0.28Cr-0.19Mg;Cu low alloyed;99.53;0;0;0;0;0;0;0;0.28;0;0;0;0.19;0;0;0;0;0;0;0;0;0;0;0;0;0;0;1223;4;0;Y;753;4;N;107;;;85;https://doi.org/10.1016/j.msea.2006.07.121
Cu-0.28Cr-0.19Mg;Cu low alloyed;99.53;0;0;0;0;0;0;0;0.28;0;0;0;0.19;0;0;0;0;0;0;0;0;0;0;0;0;0;0;1223;4;0;Y;753;6;N;107;;;85;https://doi.org/10.1016/j.msea.2006.07.121
Cu-0.28Cr-0.19Mg;Cu low alloyed;99.53;0;0;0;0;0;0;0;0.28;0;0;0;0.19;0;0;0;0;0;0;0;0;0;0;0;0;0;0;1223;4;0;Y;753;8;N;107;;;84;https://doi.org/10.1016/j.msea.2006.07.121
Cu-0.28Cr-0.19Mg;Cu low alloyed;99.53;0;0;0;0;0;0;0;0.28;0;0;0;0.19;0;0;0;0;0;0;0;0;0;0;0;0;0;0;1223;4;0;Y;753;12;N;108;;;85;https://doi.org/10.1016/j.msea.2006.07.121
Cu-0.28Cr-0.19Mg;Cu low alloyed;99.53;0;0;0;0;0;0;0;0.28;0;0;0;0.19;0;0;0;0;0;0;0;0;0;0;0;0;0;0;1223;4;0;Y;783;0.0083;N;64;;;46;https://doi.org/10.1016/j.msea.2006.07.121
Cu-0.28Cr-0.19Mg;Cu low alloyed;99.53;0;0;0;0;0;0;0;0.28;0;0;0;0.19;0;0;0;0;0;0;0;0;0;0;0;0;0;0;1223;4;0;Y;783;0.0167;N;63;;;47;https://doi.org/10.1016/j.msea.2006.07.121
Cu-0.28Cr-0.19Mg;Cu low alloyed;99.53;0;0;0;0;0;0;0;0.28;0;0;0;0.19;0;0;0;0;0;0;0;0;0;0;0;0;0;0;1223;4;0;Y;783;0.0417;N;66;;;47;https://doi.org/10.1016/j.msea.2006.07.121
Cu-0.28Cr-0.19Mg;Cu low alloyed;99.53;0;0;0;0;0;0;0;0.28;0;0;0;0.19;0;0;0;0;0;0;0;0;0;0;0;0;0;0;1223;4;0;Y;783;0.0833;N;69;;;49;https://doi.org/10.1016/j.msea.2006.07.121
Cu-0.28Cr-0.19Mg;Cu low alloyed;99.53;0;0;0;0;0;0;0;0.28;0;0;0;0.19;0;0;0;0;0;0;0;0;0;0;0;0;0;0;1223;4;0;Y;783;0.167;N;75;;;51;https://doi.org/10.1016/j.msea.2006.07.121
Cu-0.28Cr-0.19Mg;Cu low alloyed;99.53;0;0;0;0;0;0;0;0.28;0;0;0;0.19;0;0;0;0;0;0;0;0;0;0;0;0;0;0;1223;4;0;Y;783;0.25;N;77;;;54;https://doi.org/10.1016/j.msea.2006.07.121
Cu-0.28Cr-0.19Mg;Cu low alloyed;99.53;0;0;0;0;0;0;0;0.28;0;0;0;0.19;0;0;0;0;0;0;0;0;0;0;0;0;0;0;1223;4;0;Y;783;0.5;N;82;;;62;https://doi.org/10.1016/j.msea.2006.07.121
Cu-0.28Cr-0.19Mg;Cu low alloyed;99.53;0;0;0;0;0;0;0;0.28;0;0;0;0.19;0;0;0;0;0;0;0;0;0;0;0;0;0;0;1223;4;0;Y;783;1;N;86;;;78;https://doi.org/10.1016/j.msea.2006.07.121
Cu-0.28Cr-0.19Mg;Cu low alloyed;99.53;0;0;0;0;0;0;0;0.28;0;0;0;0.19;0;0;0;0;0;0;0;0;0;0;0;0;0;0;1223;4;0;Y;783;2;N;86;;;86;https://doi.org/10.1016/j.msea.2006.07.121
Cu-0.28Cr-0.19Mg;Cu low alloyed;99.53;0;0;0;0;0;0;0;0.28;0;0;0;0.19;0;0;0;0;0;0;0;0;0;0;0;0;0;0;1223;4;0;Y;783;4;N;84;;;87;https://doi.org/10.1016/j.msea.2006.07.121
Cu-0.28Cr-0.19Mg;Cu low alloyed;99.53;0;0;0;0;0;0;0;0.28;0;0;0;0.19;0;0;0;0;0;0;0;0;0;0;0;0;0;0;1223;4;0;Y;783;6;N;89;;;88;https://doi.org/10.1016/j.msea.2006.07.121
Cu-0.28Cr-0.19Mg;Cu low alloyed;99.53;0;0;0;0;0;0;0;0.28;0;0;0;0.19;0;0;0;0;0;0;0;0;0;0;0;0;0;0;1223;4;0;Y;783;8;N;88;;;87;https://doi.org/10.1016/j.msea.2006.07.121
Cu-0.28Cr-0.19Mg;Cu low alloyed;99.53;0;0;0;0;0;0;0;0.28;0;0;0;0.19;0;0;0;0;0;0;0;0;0;0;0;0;0;0;1223;4;0;Y;783;12;N;85;;;87;https://doi.org/10.1016/j.msea.2006.07.121
Cu-8Ni-1.8Si-0.6Sn-0.15Mg;Cu-Ni-Si alloys;89.45;0;0;0;0;0;0;0;0;0;0;0;0.15;0;0;0;0;8;0;0;0;1.8;0.6;0;0;0;0;1243;4;60;Y;773;0.5;N;340;795;1180;27;https://doi.org/10.1557/jmr.2009.0251
Cu-1.3Ni-1.4Co-0.56Si-0.03Mg;Cu-Ni-Si alloys;86.04;0;0;0;0;0;1.4;0;0;0;0;0;0.04;0;0;0;0;0.9;0.05;0;0;0.55;0;0;0;0;0;1248;2;0;Y;823;3;N;169;;;38;https://doi.org/10.1016/j.actamat.2021.117118
Cu-1.3Ni-1.4Co-0.56Si-0.03Mg;Cu-Ni-Si alloys;83.05;0.2;0;0;0;0;1.4;0;0;0;0;0;0.02;0;0;0;0;1.4;0;0;0;0.64;0;0;0;0;0;1248;2;0;Y;823;1;N;276;;;40;https://doi.org/10.1016/j.actamat.2021.117118
Cu-1.3Ni-1.4Co-0.56Si-0.03Mg;Cu-Ni-Si alloys;89.76;0;0;0;0;0;1.1;0;0;0;0;0;0;0;0;0;0;1.9;0.05;0;0;0.64;0;0;0;0;0.15;1248;2;0;Y;773;5;N;279;;;43;https://doi.org/10.1016/j.actamat.2021.117118
Cu-1.3Ni-1.4Co-0.56Si-0.03Mg;Cu-Ni-Si alloys;89;0;0;0;0;0;0;0;0.3;0;0;0;0.2;0;0;0;0;2.2;0.05;0;0;0.55;0;0;0;0.4;0;1248;2;0;Y;773;4;N;274;;;42;https://doi.org/10.1016/j.actamat.2021.117118
Cu-1.3Ni-1.4Co-0.56Si-0.03Mg;Cu-Ni-Si alloys;88.76;0;0;0;0;0;0.65;0;0;0;0;0;0.1;0;0;0;0;1.6;0;0;0;0.55;0;0;0;0.8;0;1248;2;0;Y;773;2;N;246;;;44;https://doi.org/10.1016/j.actamat.2021.117118
Cu-1.3Ni-1.4Co-0.56Si-0.03Mg;Cu-Ni-Si alloys;89.11;0;0;0;0;0;1.5;0;0;0;0;0;0;0;0;0;0;1.2;0;0;0;0.64;0;0;0;0;0.15;1248;2;0;Y;773;4;N;263;;;44;https://doi.org/10.1016/j.actamat.2021.117118
Cu-1.3Ni-1.4Co-0.56Si-0.03Mg;Cu-Ni-Si alloys;89.83;0;0;0;0;0;1.1;0;0;0;0;0;0.1;0;0;0;0;1.2;0.03;0;0;0.55;0;0;0;0;0;1248;2;0;Y;773;4;N;258;;;43;https://doi.org/10.1016/j.actamat.2021.117118
Cu-1.3Ni-1.4Co-0.56Si-0.03Mg;Cu-Ni-Si alloys;90.31;0;0;0;0;0;0.85;0;0;0;0;0;0.2;0;0;0;0;1.6;0.02;0;0;0.55;0;0;0;0;0;1248;2;0;Y;773;4;N;271;;;45;https://doi.org/10.1016/j.actamat.2021.117118
Cu-1.3Ni-1.4Co-0.56Si-0.03Mg;Cu-Ni-Si alloys;90.51;0;0;0;0;0;1.4;0;0;0;0;0;0.03;0;0;0;0;1.3;0;0;0;0.56;0;0;0;0;0;1248;2;0;Y;773;6;N;275;;;47;https://doi.org/10.1016/j.actamat.2021.117118
Cu-1.3Ni-1.4Co-0.56Si-0.03Mg;Cu-Ni-Si alloys;90.03;0;0;0;0;0;1.5;0;0;0;0;0;0;0;0;0;0;1.2;0.05;0;0;0.64;0;0;0;0;0.07;1248;2;0;Y;773;5;N;252;;;46;https://doi.org/10.1016/j.actamat.2021.117118
Cu-1.3Ni-1.4Co-0.56Si-0.03Mg;Cu-Ni-Si alloys;90.03;0;0;0;0;0;1.3;0;0;0;0;0;0;0;0;0;0;1.2;0.05;0;0;0.6;0;0;0;0;0.07;1248;2;0;Y;773;5;N;246;;;46;https://doi.org/10.1016/j.actamat.2021.117118
Cu-1.3Ni-1.4Co-0.56Si-0.03Mg;Cu-Ni-Si alloys;89.69;0;0;0;0;0;1.5;0;0;0;0;0;0.04;0;0;0;0;1.2;0.05;0;0;0.64;0;0;0;0.2;0;1248;2;0;Y;773;4;N;249;;;45;https://doi.org/10.1016/j.actamat.2021.117118
Cu-6Ni-1.4Si-0.1Ti;Cu-Ni-Si alloys;92.35;0;0;0;0;0;0;0;0;0;0;0;0;0;0;0;0;6.2;0;0;0;1.34;0;0.11;0;0;0;1253;2;0;Y;773;7;N;164;;570;50;https://doi.org/10.1038/srep30907
Cu-6Ni-1.4Si-0.1Ti;Cu-Ni-Si alloys;92.5;0;0;0;0;0;0;0;0;0;0;0;0;0;0;0;0;6.2;0;0;0;1.34;0;0.11;0;0;0;1253;2;0;N;;;N;115;;;13;https://doi.org/10.1038/srep30907
Cu-6Ni-1.4Si-0.1Ti;Cu-Ni-Si alloys;92.35;0;0;0;0;0;0;0;0;0;0;0;0;0;0;0;0;6.2;0;0;0;1.34;0;0.11;0;0;0;1253;2;0;Y;773;0.167;N;230;;;25;https://doi.org/10.1038/srep30907
Cu-6Ni-1.4Si-0.1Ti;Cu-Ni-Si alloys;92.35;0;0;0;0;0;0;0;0;0;0;0;0;0;0;0;0;6.2;0;0;0;1.34;0;0.11;0;0;0;1253;2;0;Y;773;0.5;N;247;;;31;https://doi.org/10.1038/srep30907
Cu-6Ni-1.4Si-0.1Ti;Cu-Ni-Si alloys;92.35;0;0;0;0;0;0;0;0;0;0;0;0;0;0;0;0;6.2;0;0;0;1.34;0;0.11;0;0;0;1253;2;0;Y;773;1;N;226;;;38;https://doi.org/10.1038/srep30907
Cu-6Ni-1.4Si-0.1Ti;Cu-Ni-Si alloys;92.35;0;0;0;0;0;0;0;0;0;0;0;0;0;0;0;0;6.2;0;0;0;1.34;0;0.11;0;0;0;1253;2;0;Y;773;3;N;175;;;51;https://doi.org/10.1038/srep30907
Cu-6Ni-1.4Si-0.1Ti;Cu-Ni-Si alloys;92.35;0;0;0;0;0;0;0;0;0;0;0;0;0;0;0;0;6.2;0;0;0;1.34;0;0.11;0;0;0;1253;2;0;Y;773;6;N;173;;;54;https://doi.org/10.1038/srep30907
Cu-6Ni-1.4Si-0.1Ti;Cu-Ni-Si alloys;92.35;0;0;0;0;0;0;0;0;0;0;0;0;0;0;0;0;6.2;0;0;0;1.34;0;0.11;0;0;0;1253;2;0;Y;773;7;N;248;;1050;43;https://doi.org/10.1038/srep30907
Cu-6Ni-1.4Si-0.1Ti;Cu-Ni-Si alloys;92.35;0;0;0;0;0;0;0;0;0;0;0;0;0;0;0;0;6.2;0;0;0;1.34;0;0.11;0;0;0;1253;2;0;Y;773;7;N;;;1105;41;https://doi.org/10.1038/srep30907
Cu-6Ni-1.5Si;Cu-Ni-Si alloys;92.62;0;0;0;0;0;0;0;0;0;0;0;0;0;0;0;0;5.94;0;0;0;1.44;0;0;0;0;0;1253;2;0;Y;773;7;N;177;;630;46;https://doi.org/10.1038/srep30907
Cu-6Ni-1.5Si;Cu-Ni-Si alloys;92.5;0;0;0;0;0;0;0;0;0;0;0;0;0;0;0;0;5.94;0;0;0;1.44;0;0;0;0;0;1253;2;0;N;;;N;97;;;13;https://doi.org/10.1038/srep30907
Cu-6Ni-1.5Si;Cu-Ni-Si alloys;92.62;0;0;0;0;0;0;0;0;0;0;0;0;0;0;0;0;5.94;0;0;0;1.44;0;0;0;0;0;1253;2;0;Y;773;0.15;N;184;;;24;https://doi.org/10.1038/srep30907
Cu-6Ni-1.5Si;Cu-Ni-Si alloys;92.62;0;0;0;0;0;0;0;0;0;0;0;0;0;0;0;0;5.94;0;0;0;1.44;0;0;0;0;0;1253;2;0;Y;773;0.5;N;282;;;28;https://doi.org/10.1038/srep30907
Cu-6Ni-1.5Si;Cu-Ni-Si alloys;92.62;0;0;0;0;0;0;0;0;0;0;0;0;0;0;0;0;5.94;0;0;0;1.44;0;0;0;0;0;1253;2;0;Y;773;1;N;296;;;29;https://doi.org/10.1038/srep30907
Cu-6Ni-1.5Si;Cu-Ni-Si alloys;92.62;0;0;0;0;0;0;0;0;0;0;0;0;0;0;0;0;5.94;0;0;0;1.44;0;0;0;0;0;1253;2;0;Y;773;3;N;278;;;34;https://doi.org/10.1038/srep30907
Cu-6Ni-1.5Si;Cu-Ni-Si alloys;92.62;0;0;0;0;0;0;0;0;0;0;0;0;0;0;0;0;5.94;0;0;0;1.44;0;0;0;0;0;1253;2;0;Y;773;6;N;258;;;35;https://doi.org/10.1038/srep30907
Cu-2Ni-0.5Si;Cu-Ni-Si alloys;97.5;0;0;0;0;0;0;0;0;0;0;0;0;0;0;0;0;2;0;0;0;0.5;0;0;0;0;0;1003;0.083;20;Y;673;72;N;;520;590;47;https://doi.org/10.1016/j.msea.2006.12.163
Cu-2Ni-0.5Si-0.1Mg;Cu-Ni-Si alloys;97.4;0;0;0;0;0;0;0;0;0;0;0;0.1;0;0;0;0;2;0;0;0;0.5;0;0;0;0;0;1003;0.083;20;Y;673;72;N;;560;630;44;https://doi.org/10.1016/j.msea.2006.12.163
Cu-2Ni-0.5Si;Cu-Ni-Si alloys;97.5;0;0;0;0;0;0;0;0;0;0;0;0;0;0;0;0;2;0;0;0;0.5;0;0;0;0;0;1003;0.083;20;Y;673;72;N;;490;540;46;https://doi.org/10.1016/j.msea.2006.12.163
Cu-3.3Ni-1Si-0.8Cr-0.09Mg;Cu-Ni-Si alloys;94.754;0;0;0;0;0;0;0;0.85;0;0;0;0.09;0;0;0;0;3.3;0;0;0;1;0;0;0;0.006;0;923;5;93.4;N;;;N;218;676;718;14;https://doi.org/10.1179/mst.1993.9.2.142
Cu-3.3Ni-1Si-0.8Cr-0.09Mg;Cu-Ni-Si alloys;94.754;0;0;0;0;0;0;0;0.85;0;0;0;0.09;0;0;0;0;3.3;0;0;0;1;0;0;0;0.006;0;923;5;93.4;Y;773;2;N;148;394;485;24;https://doi.org/10.1179/mst.1993.9.2.142
Cu-3.3Ni-1Si-0.8Cr-0.09Mg;Cu-Ni-Si alloys;94.754;0;0;0;0;0;0;0;0.85;0;0;0;0.09;0;0;0;0;3.3;0;0;0;1;0;0;0;0.006;0;923;5;93.4;Y;773;2;Y;278;678;861;17;https://doi.org/10.1179/mst.1993.9.2.142
Cu-3.3Ni-1Si-0.8Cr-0.09Mg;Cu-Ni-Si alloys;94.754;0;0;0;0;0;0;0;0.85;0;0;0;0.09;0;0;0;0;3.3;0;0;0;1;0;0;0;0.006;0;923;5;64.3;N;;;Y;196;637;686;8;https://doi.org/10.1179/mst.1993.9.2.142
Cu-3.3Ni-1Si-0.8Cr-0.09Mg;Cu-Ni-Si alloys;94.754;0;0;0;0;0;0;0;0.85;0;0;0;0.09;0;0;0;0;3.3;0;0;0;1;0;0;0;0.006;0;923;5;64.3;Y;773;2;Y;294;779;887;19;https://doi.org/10.1179/mst.1993.9.2.142
Cu-3.3Ni-1Si-0.8Cr-0.09Mg;Cu-Ni-Si alloys;94.754;0;0;0;0;0;0;0;0.85;0;0;0;0.09;0;0;0;0;3.3;0;0;0;1;0;0;0;0.006;0;923;5;64.3;Y;773;2;Y;271;697;855;17;https://doi.org/10.1179/mst.1993.9.2.142
Cu-3.3Ni-1Si-0.8Cr-0.09Mg;Cu-Ni-Si alloys;94.754;0;0;0;0;0;0;0;0.85;0;0;0;0.09;0;0;0;0;3.3;0;0;0;1;0;0;0;0.006;0;923;5;64.3;N;;;Y;197;639;680;22;https://doi.org/10.1179/mst.1993.9.2.142
Cu-3.3Ni-1Si-0.8Cr-0.09Mg;Cu-Ni-Si alloys;94.754;0;0;0;0;0;0;0;0.85;0;0;0;0.09;0;0;0;0;3.3;0;0;0;1;0;0;0;0.006;0;923;5;64.3;Y;773;2;Y;142;306;448;24;https://doi.org/10.1179/mst.1993.9.2.142
Cu-3.3Ni-1Si-0.8Cr-0.09Mg;Cu-Ni-Si alloys;94.754;0;0;0;0;0;0;0;0.85;0;0;0;0.09;0;0;0;0;3.3;0;0;0;1;0;0;0;0.006;0;923;5;64.3;Y;773;2;Y;272;690;857;17;https://doi.org/10.1179/mst.1993.9.2.142
Cu-3.3Ni-1Si-0.8Cr-0.09Mg;Cu-Ni-Si alloys;94.754;0;0;0;0;0;0;0;0.85;0;0;0;0.09;0;0;0;0;3.3;0;0;0;1;0;0;0;0.006;0;923;5;64.3;N;;;Y;302;950;991;16;https://doi.org/10.1179/mst.1993.9.2.142
Cu-3.3Ni-1Si-0.8Cr-0.09Mg;Cu-Ni-Si alloys;94.754;0;0;0;0;0;0;0;0.85;0;0;0;0.09;0;0;0;0;3.3;0;0;0;1;0;0;0;0.006;0;923;5;64.3;Y;773;2;Y;275;767;842;20;https://doi.org/10.1179/mst.1993.9.2.142
Cu-3.3Ni-1Si-0.8Cr-0.09Mg;Cu-Ni-Si alloys;94.754;0;0;0;0;0;0;0;0.85;0;0;0;0.09;0;0;0;0;3.3;0;0;0;1;0;0;0;0.006;0;923;5;64.3;Y;773;2;Y;285;676;851;17;https://doi.org/10.1179/mst.1993.9.2.142
Cu-2.1Ni–0.5Si–0.2Zr;Cu-Ni-Si alloys;97.18;0;0;0;0;0;0;0;0;0;0;0;0;0;0;0;0;2.11;0;0;0;0.53;0;0;0;0;0.18;1193;1.5;70;N;;;N;;;502;22;https://doi.org/10.1007/s12598-013-0024-2
Cu-2.1Ni–0.5Si–0.2Zr;Cu-Ni-Si alloys;97.18;0;0;0;0;0;0;0;0;0;0;0;0;0;0;0;0;2.11;0;0;0;0.53;0;0;0;0;0.18;1193;1.5;70;Y;673;0.5;N;;;571;27;https://doi.org/10.1007/s12598-013-0024-2
Cu-2.1Ni–0.5Si–0.2Zr;Cu-Ni-Si alloys;97.18;0;0;0;0;0;0;0;0;0;0;0;0;0;0;0;0;2.11;0;0;0;0.53;0;0;0;0;0.18;1193;1.5;70;Y;673;1;N;;;613;31;https://doi.org/10.1007/s12598-013-0024-2
Cu-2.1Ni–0.5Si–0.2Zr;Cu-Ni-Si alloys;97.18;0;0;0;0;0;0;0;0;0;0;0;0;0;0;0;0;2.11;0;0;0;0.53;0;0;0;0;0.18;1193;1.5;70;Y;673;2;N;;;629;33;https://doi.org/10.1007/s12598-013-0024-2
Cu-2.1Ni–0.5Si–0.2Zr;Cu-Ni-Si alloys;97.18;0;0;0;0;0;0;0;0;0;0;0;0;0;0;0;0;2.11;0;0;0;0.53;0;0;0;0;0.18;1193;1.5;70;Y;673;4;N;;;644;35;https://doi.org/10.1007/s12598-013-0024-2
Cu-2.1Ni–0.5Si–0.2Zr;Cu-Ni-Si alloys;97.18;0;0;0;0;0;0;0;0;0;0;0;0;0;0;0;0;2.11;0;0;0;0.53;0;0;0;0;0.18;1193;1.5;70;Y;673;8;N;;;637;37;https://doi.org/10.1007/s12598-013-0024-2
Cu-2.1Ni–0.5Si–0.2Zr;Cu-Ni-Si alloys;97.18;0;0;0;0;0;0;0;0;0;0;0;0;0;0;0;0;2.11;0;0;0;0.53;0;0;0;0;0.18;1193;1.5;70;Y;673;12;N;;;613;38;https://doi.org/10.1007/s12598-013-0024-2
Cu-2.1Ni–0.5Si–0.2Zr;Cu-Ni-Si alloys;97.18;0;0;0;0;0;0;0;0;0;0;0;0;0;0;0;0;2.11;0;0;0;0.53;0;0;0;0;0.18;1193;1.5;70;Y;673;16;N;;;581;38;https://doi.org/10.1007/s12598-013-0024-2
Cu-2.1Ni–0.5Si–0.2Zr;Cu-Ni-Si alloys;97.18;0;0;0;0;0;0;0;0;0;0;0;0;0;0;0;0;2.11;0;0;0;0.53;0;0;0;0;0.18;1193;1.5;70;Y;723;0.5;N;;;591;31;https://doi.org/10.1007/s12598-013-0024-2
Cu-2.1Ni–0.5Si–0.2Zr;Cu-Ni-Si alloys;97.18;0;0;0;0;0;0;0;0;0;0;0;0;0;0;0;0;2.11;0;0;0;0.53;0;0;0;0;0.18;1193;1.5;70;Y;723;1;N;;;653;35;https://doi.org/10.1007/s12598-013-0024-2
Cu-2.1Ni–0.5Si–0.2Zr;Cu-Ni-Si alloys;97.18;0;0;0;0;0;0;0;0;0;0;0;0;0;0;0;0;2.11;0;0;0;0.53;0;0;0;0;0.18;1193;1.5;70;Y;723;2;N;;;668;40;https://doi.org/10.1007/s12598-013-0024-2
Cu-2.1Ni–0.5Si–0.2Zr;Cu-Ni-Si alloys;97.18;0;0;0;0;0;0;0;0;0;0;0;0;0;0;0;0;2.11;0;0;0;0.53;0;0;0;0;0.18;1193;1.5;70;Y;723;4;N;;;617;40;https://doi.org/10.1007/s12598-013-0024-2
Cu-2.1Ni–0.5Si–0.2Zr;Cu-Ni-Si alloys;97.18;0;0;0;0;0;0;0;0;0;0;0;0;0;0;0;0;2.11;0;0;0;0.53;0;0;0;0;0.18;1193;1.5;70;Y;723;8;N;;;571;42;https://doi.org/10.1007/s12598-013-0024-2
Cu-2.1Ni–0.5Si–0.2Zr;Cu-Ni-Si alloys;97.18;0;0;0;0;0;0;0;0;0;0;0;0;0;0;0;0;2.11;0;0;0;0.53;0;0;0;0;0.18;1193;1.5;70;Y;723;12;N;;;531;42;https://doi.org/10.1007/s12598-013-0024-2
Cu-2.1Ni–0.5Si–0.2Zr;Cu-Ni-Si alloys;97.18;0;0;0;0;0;0;0;0;0;0;0;0;0;0;0;0;2.11;0;0;0;0.53;0;0;0;0;0.18;1193;1.5;70;Y;723;16;N;;;512;43;https://doi.org/10.1007/s12598-013-0024-2
Cu-2.1Ni–0.5Si–0.2Zr;Cu-Ni-Si alloys;97.18;0;0;0;0;0;0;0;0;0;0;0;0;0;0;0;0;2.11;0;0;0;0.53;0;0;0;0;0.18;1193;1.5;70;Y;773;0.5;N;;;605;34;https://doi.org/10.1007/s12598-013-0024-2
Cu-2.1Ni–0.5Si–0.2Zr;Cu-Ni-Si alloys;97.18;0;0;0;0;0;0;0;0;0;0;0;0;0;0;0;0;2.11;0;0;0;0.53;0;0;0;0;0.18;1193;1.5;70;Y;773;1;N;;;625;39;https://doi.org/10.1007/s12598-013-0024-2
Cu-2.1Ni–0.5Si–0.2Zr;Cu-Ni-Si alloys;97.18;0;0;0;0;0;0;0;0;0;0;0;0;0;0;0;0;2.11;0;0;0;0.53;0;0;0;0;0.18;1193;1.5;70;Y;773;2;N;;;579;41;https://doi.org/10.1007/s12598-013-0024-2
Cu-2.1Ni–0.5Si–0.2Zr;Cu-Ni-Si alloys;97.18;0;0;0;0;0;0;0;0;0;0;0;0;0;0;0;0;2.11;0;0;0;0.53;0;0;0;0;0.18;1193;1.5;70;Y;773;4;N;;;528;45;https://doi.org/10.1007/s12598-013-0024-2
Cu-2.1Ni–0.5Si–0.2Zr;Cu-Ni-Si alloys;97.18;0;0;0;0;0;0;0;0;0;0;0;0;0;0;0;0;2.11;0;0;0;0.53;0;0;0;0;0.18;1193;1.5;70;Y;773;8;N;;;502;46;https://doi.org/10.1007/s12598-013-0024-2
Cu-2.1Ni–0.5Si–0.2Zr;Cu-Ni-Si alloys;97.18;0;0;0;0;0;0;0;0;0;0;0;0;0;0;0;0;2.11;0;0;0;0.53;0;0;0;0;0.18;1193;1.5;70;Y;773;12;N;;;471;47;https://doi.org/10.1007/s12598-013-0024-2
Cu-2.1Ni–0.5Si–0.2Zr;Cu-Ni-Si alloys;97.18;0;0;0;0;0;0;0;0;0;0;0;0;0;0;0;0;2.11;0;0;0;0.53;0;0;0;0;0.18;1193;1.5;70;Y;773;16;N;;;430;47;https://doi.org/10.1007/s12598-013-0024-2
Cu-6Ni-1.4Si-0.15Mg-0.1Cr;Cu-Ni-Si alloys;92.35;0;0;0;0;0;0;0;0.1;0;0;0;0.15;0;0;0;0;6;0;0;0;1.4;0;0;0;0;0;1243;4;0;N;;;N;263;;;22;https://doi.org/10.1016/j.msea.2013.02.024
Cu-6Ni-1.4Si-0.15Mg-0.1Cr;Cu-Ni-Si alloys;92.35;0;0;0;0;0;0;0;0.1;0;0;0;0.15;0;0;0;0;6;0;0;0;1.4;0;0;0;0;0;1243;4;0;Y;673;0.167;N;269;;;23;https://doi.org/10.1016/j.msea.2013.02.024
Cu-6Ni-1.4Si-0.15Mg-0.1Cr;Cu-Ni-Si alloys;92.35;0;0;0;0;0;0;0;0.1;0;0;0;0.15;0;0;0;0;6;0;0;0;1.4;0;0;0;0;0;1243;4;0;Y;673;0.333;N;271;;;24;https://doi.org/10.1016/j.msea.2013.02.024
Cu-6Ni-1.4Si-0.15Mg-0.1Cr;Cu-Ni-Si alloys;92.35;0;0;0;0;0;0;0;0.1;0;0;0;0.15;0;0;0;0;6;0;0;0;1.4;0;0;0;0;0;1243;4;0;Y;673;0.5;N;278;;;25;https://doi.org/10.1016/j.msea.2013.02.024
Cu-6Ni-1.4Si-0.15Mg-0.1Cr;Cu-Ni-Si alloys;92.35;0;0;0;0;0;0;0;0.1;0;0;0;0.15;0;0;0;0;6;0;0;0;1.4;0;0;0;0;0;1243;4;0;Y;673;0.75;N;280;;;26;https://doi.org/10.1016/j.msea.2013.02.024
Cu-6Ni-1.4Si-0.15Mg-0.1Cr;Cu-Ni-Si alloys;92.35;0;0;0;0;0;0;0;0.1;0;0;0;0.15;0;0;0;0;6;0;0;0;1.4;0;0;0;0;0;1243;4;0;Y;673;1.25;N;284;;;28;https://doi.org/10.1016/j.msea.2013.02.024
Cu-6Ni-1.4Si-0.15Mg-0.1Cr;Cu-Ni-Si alloys;92.35;0;0;0;0;0;0;0;0.1;0;0;0;0.15;0;0;0;0;6;0;0;0;1.4;0;0;0;0;0;1243;4;0;Y;673;2;N;287;;;30;https://doi.org/10.1016/j.msea.2013.02.024
Cu-6Ni-1.4Si-0.15Mg-0.1Cr;Cu-Ni-Si alloys;92.35;0;0;0;0;0;0;0;0.1;0;0;0;0.15;0;0;0;0;6;0;0;0;1.4;0;0;0;0;0;1243;4;0;Y;673;3;N;289;;;31;https://doi.org/10.1016/j.msea.2013.02.024
Cu-6Ni-1.4Si-0.15Mg-0.1Cr;Cu-Ni-Si alloys;92.35;0;0;0;0;0;0;0;0.1;0;0;0;0.15;0;0;0;0;6;0;0;0;1.4;0;0;0;0;0;1243;4;0;Y;673;4.5;N;292;;;33;https://doi.org/10.1016/j.msea.2013.02.024
Cu-6Ni-1.4Si-0.15Mg-0.1Cr;Cu-Ni-Si alloys;92.35;0;0;0;0;0;0;0;0.1;0;0;0;0.15;0;0;0;0;6;0;0;0;1.4;0;0;0;0;0;1243;4;0;Y;673;6;N;295;;;33;https://doi.org/10.1016/j.msea.2013.02.024
Cu-6Ni-1.4Si-0.15Mg-0.1Cr;Cu-Ni-Si alloys;92.35;0;0;0;0;0;0;0;0.1;0;0;0;0.15;0;0;0;0;6;0;0;0;1.4;0;0;0;0;0;1243;4;0;Y;673;8;N;298;;;34;https://doi.org/10.1016/j.msea.2013.02.024
Cu-6Ni-1.4Si-0.15Mg-0.1Cr;Cu-Ni-Si alloys;92.35;0;0;0;0;0;0;0;0.1;0;0;0;0.15;0;0;0;0;6;0;0;0;1.4;0;0;0;0;0;1243;4;0;Y;673;10;N;298;;;34;https://doi.org/10.1016/j.msea.2013.02.024
Cu-6Ni-1.4Si-0.15Mg-0.1Cr;Cu-Ni-Si alloys;92.35;0;0;0;0;0;0;0;0.1;0;0;0;0.15;0;0;0;0;6;0;0;0;1.4;0;0;0;0;0;1243;4;0;Y;673;12;N;298;;;34;https://doi.org/10.1016/j.msea.2013.02.024
Cu-6Ni-1.4Si-0.15Mg-0.1Cr;Cu-Ni-Si alloys;92.35;0;0;0;0;0;0;0;0.1;0;0;0;0.15;0;0;0;0;6;0;0;0;1.4;0;0;0;0;0;1243;4;0;Y;673;14;N;298;;;34;https://doi.org/10.1016/j.msea.2013.02.024
Cu-6Ni-1.4Si-0.15Mg-0.1Cr;Cu-Ni-Si alloys;92.35;0;0;0;0;0;0;0;0.1;0;0;0;0.15;0;0;0;0;6;0;0;0;1.4;0;0;0;0;0;1243;4;0;Y;673;16;N;300;;;35;https://doi.org/10.1016/j.msea.2013.02.024
Cu-6Ni-1.4Si-0.15Mg-0.1Cr;Cu-Ni-Si alloys;92.35;0;0;0;0;0;0;0;0.1;0;0;0;0.15;0;0;0;0;6;0;0;0;1.4;0;0;0;0;0;1243;4;0;Y;673;18;N;299;;;35;https://doi.org/10.1016/j.msea.2013.02.024
Cu-6Ni-1.4Si-0.15Mg-0.1Cr;Cu-Ni-Si alloys;92.35;0;0;0;0;0;0;0;0.1;0;0;0;0.15;0;0;0;0;6;0;0;0;1.4;0;0;0;0;0;1243;4;0;Y;673;20;N;296;;;35;https://doi.org/10.1016/j.msea.2013.02.024
Cu-6Ni-1.4Si-0.15Mg-0.1Cr;Cu-Ni-Si alloys;92.35;0;0;0;0;0;0;0;0.1;0;0;0;0.15;0;0;0;0;6;0;0;0;1.4;0;0;0;0;0;1243;4;0;Y;723;0.167;N;270;;;27;https://doi.org/10.1016/j.msea.2013.02.024
Cu-6Ni-1.4Si-0.15Mg-0.1Cr;Cu-Ni-Si alloys;92.35;0;0;0;0;0;0;0;0.1;0;0;0;0.15;0;0;0;0;6;0;0;0;1.4;0;0;0;0;0;1243;4;0;Y;723;0.333;N;288;;;30;https://doi.org/10.1016/j.msea.2013.02.024
Cu-6Ni-1.4Si-0.15Mg-0.1Cr;Cu-Ni-Si alloys;92.35;0;0;0;0;0;0;0;0.1;0;0;0;0.15;0;0;0;0;6;0;0;0;1.4;0;0;0;0;0;1243;4;0;Y;723;0.5;N;292;;;31;https://doi.org/10.1016/j.msea.2013.02.024
Cu-6Ni-1.4Si-0.15Mg-0.1Cr;Cu-Ni-Si alloys;92.35;0;0;0;0;0;0;0;0.1;0;0;0;0.15;0;0;0;0;6;0;0;0;1.4;0;0;0;0;0;1243;4;0;Y;723;0.75;N;293;;;32;https://doi.org/10.1016/j.msea.2013.02.024
Cu-6Ni-1.4Si-0.15Mg-0.1Cr;Cu-Ni-Si alloys;92.35;0;0;0;0;0;0;0;0.1;0;0;0;0.15;0;0;0;0;6;0;0;0;1.4;0;0;0;0;0;1243;4;0;Y;723;1;N;294;;;33;https://doi.org/10.1016/j.msea.2013.02.024
Cu-6Ni-1.4Si-0.15Mg-0.1Cr;Cu-Ni-Si alloys;92.35;0;0;0;0;0;0;0;0.1;0;0;0;0.15;0;0;0;0;6;0;0;0;1.4;0;0;0;0;0;1243;4;0;Y;723;1.5;N;296;;;33;https://doi.org/10.1016/j.msea.2013.02.024
Cu-6Ni-1.4Si-0.15Mg-0.1Cr;Cu-Ni-Si alloys;92.35;0;0;0;0;0;0;0;0.1;0;0;0;0.15;0;0;0;0;6;0;0;0;1.4;0;0;0;0;0;1243;4;0;Y;723;2;N;301;;;35;https://doi.org/10.1016/j.msea.2013.02.024
Cu-6Ni-1.4Si-0.15Mg-0.1Cr;Cu-Ni-Si alloys;92.35;0;0;0;0;0;0;0;0.1;0;0;0;0.15;0;0;0;0;6;0;0;0;1.4;0;0;0;0;0;1243;4;0;Y;723;3;N;302;;;35;https://doi.org/10.1016/j.msea.2013.02.024
Cu-6Ni-1.4Si-0.15Mg-0.1Cr;Cu-Ni-Si alloys;92.35;0;0;0;0;0;0;0;0.1;0;0;0;0.15;0;0;0;0;6;0;0;0;1.4;0;0;0;0;0;1243;4;0;Y;723;4;N;299;;;36;https://doi.org/10.1016/j.msea.2013.02.024
Cu-6Ni-1.4Si-0.15Mg-0.1Cr;Cu-Ni-Si alloys;92.35;0;0;0;0;0;0;0;0.1;0;0;0;0.15;0;0;0;0;6;0;0;0;1.4;0;0;0;0;0;1243;4;0;Y;723;5;N;298;;;36;https://doi.org/10.1016/j.msea.2013.02.024
Cu-6Ni-1.4Si-0.15Mg-0.1Cr;Cu-Ni-Si alloys;92.35;0;0;0;0;0;0;0;0.1;0;0;0;0.15;0;0;0;0;6;0;0;0;1.4;0;0;0;0;0;1243;4;0;Y;723;6;N;295;;;37;https://doi.org/10.1016/j.msea.2013.02.024
Cu-6Ni-1.4Si-0.15Mg-0.1Cr;Cu-Ni-Si alloys;92.35;0;0;0;0;0;0;0;0.1;0;0;0;0.15;0;0;0;0;6;0;0;0;1.4;0;0;0;0;0;1243;4;0;Y;723;9;N;292;;;38;https://doi.org/10.1016/j.msea.2013.02.024
Cu-6Ni-1.4Si-0.15Mg-0.1Cr;Cu-Ni-Si alloys;92.35;0;0;0;0;0;0;0;0.1;0;0;0;0.15;0;0;0;0;6;0;0;0;1.4;0;0;0;0;0;1243;4;0;Y;723;11;N;292;;;38;https://doi.org/10.1016/j.msea.2013.02.024
Cu-6Ni-1.4Si-0.15Mg-0.1Cr;Cu-Ni-Si alloys;92.35;0;0;0;0;0;0;0;0.1;0;0;0;0.15;0;0;0;0;6;0;0;0;1.4;0;0;0;0;0;1243;4;0;Y;723;13;N;293;;;38;https://doi.org/10.1016/j.msea.2013.02.024
Cu-6Ni-1.4Si-0.15Mg-0.1Cr;Cu-Ni-Si alloys;92.35;0;0;0;0;0;0;0;0.1;0;0;0;0.15;0;0;0;0;6;0;0;0;1.4;0;0;0;0;0;1243;4;0;Y;723;15;N;291;;;38;https://doi.org/10.1016/j.msea.2013.02.024
Cu-6Ni-1.4Si-0.15Mg-0.1Cr;Cu-Ni-Si alloys;92.35;0;0;0;0;0;0;0;0.1;0;0;0;0.15;0;0;0;0;6;0;0;0;1.4;0;0;0;0;0;1243;4;0;Y;723;17;N;290;;;38;https://doi.org/10.1016/j.msea.2013.02.024
Cu-6Ni-1.4Si-0.15Mg-0.1Cr;Cu-Ni-Si alloys;92.35;0;0;0;0;0;0;0;0.1;0;0;0;0.15;0;0;0;0;6;0;0;0;1.4;0;0;0;0;0;1243;4;0;Y;723;19;N;286;;;39;https://doi.org/10.1016/j.msea.2013.02.024
Cu-6Ni-1.4Si-0.15Mg-0.1Cr;Cu-Ni-Si alloys;92.35;0;0;0;0;0;0;0;0.1;0;0;0;0.15;0;0;0;0;6;0;0;0;1.4;0;0;0;0;0;1243;4;0;Y;723;21;N;286;;;39;https://doi.org/10.1016/j.msea.2013.02.024
Cu-6Ni-1.4Si-0.15Mg-0.1Cr;Cu-Ni-Si alloys;92.35;0;0;0;0;0;0;0;0.1;0;0;0;0.15;0;0;0;0;6;0;0;0;1.4;0;0;0;0;0;1243;4;0;Y;723;23;N;282;;;39;https://doi.org/10.1016/j.msea.2013.02.024
Cu-6Ni-1.4Si-0.15Mg-0.1Cr;Cu-Ni-Si alloys;92.35;0;0;0;0;0;0;0;0.1;0;0;0;0.15;0;0;0;0;6;0;0;0;1.4;0;0;0;0;0;1243;4;0;Y;773;0.167;N;286;;;30;https://doi.org/10.1016/j.msea.2013.02.024
Cu-6Ni-1.4Si-0.15Mg-0.1Cr;Cu-Ni-Si alloys;92.35;0;0;0;0;0;0;0;0.1;0;0;0;0.15;0;0;0;0;6;0;0;0;1.4;0;0;0;0;0;1243;4;0;Y;773;0.333;N;290;;;32;https://doi.org/10.1016/j.msea.2013.02.024
Cu-6Ni-1.4Si-0.15Mg-0.1Cr;Cu-Ni-Si alloys;92.35;0;0;0;0;0;0;0;0.1;0;0;0;0.15;0;0;0;0;6;0;0;0;1.4;0;0;0;0;0;1243;4;0;Y;773;0.5;N;297;;;33;https://doi.org/10.1016/j.msea.2013.02.024
Cu-6Ni-1.4Si-0.15Mg-0.1Cr;Cu-Ni-Si alloys;92.35;0;0;0;0;0;0;0;0.1;0;0;0;0.15;0;0;0;0;6;0;0;0;1.4;0;0;0;0;0;1243;4;0;Y;773;0.75;N;294;;;34;https://doi.org/10.1016/j.msea.2013.02.024
Cu-6Ni-1.4Si-0.15Mg-0.1Cr;Cu-Ni-Si alloys;92.35;0;0;0;0;0;0;0;0.1;0;0;0;0.15;0;0;0;0;6;0;0;0;1.4;0;0;0;0;0;1243;4;0;Y;773;1;N;290;;;34;https://doi.org/10.1016/j.msea.2013.02.024
Cu-6Ni-1.4Si-0.15Mg-0.1Cr;Cu-Ni-Si alloys;92.35;0;0;0;0;0;0;0;0.1;0;0;0;0.15;0;0;0;0;6;0;0;0;1.4;0;0;0;0;0;1243;4;0;Y;773;1.5;N;289;;;35;https://doi.org/10.1016/j.msea.2013.02.024
Cu-6Ni-1.4Si-0.15Mg-0.1Cr;Cu-Ni-Si alloys;92.35;0;0;0;0;0;0;0;0.1;0;0;0;0.15;0;0;0;0;6;0;0;0;1.4;0;0;0;0;0;1243;4;0;Y;773;2;N;287;;;36;https://doi.org/10.1016/j.msea.2013.02.024
Cu-6Ni-1.4Si-0.15Mg-0.1Cr;Cu-Ni-Si alloys;92.35;0;0;0;0;0;0;0;0.1;0;0;0;0.15;0;0;0;0;6;0;0;0;1.4;0;0;0;0;0;1243;4;0;Y;773;3;N;285;;;37;https://doi.org/10.1016/j.msea.2013.02.024
Cu-6Ni-1.4Si-0.15Mg-0.1Cr;Cu-Ni-Si alloys;92.35;0;0;0;0;0;0;0;0.1;0;0;0;0.15;0;0;0;0;6;0;0;0;1.4;0;0;0;0;0;1243;4;0;Y;773;4;N;282;;;38;https://doi.org/10.1016/j.msea.2013.02.024
Cu-6Ni-1.4Si-0.15Mg-0.1Cr;Cu-Ni-Si alloys;92.35;0;0;0;0;0;0;0;0.1;0;0;0;0.15;0;0;0;0;6;0;0;0;1.4;0;0;0;0;0;1243;4;0;Y;773;6;N;277;;;38;https://doi.org/10.1016/j.msea.2013.02.024
Cu-6Ni-1.4Si-0.15Mg-0.1Cr;Cu-Ni-Si alloys;92.35;0;0;0;0;0;0;0;0.1;0;0;0;0.15;0;0;0;0;6;0;0;0;1.4;0;0;0;0;0;1243;4;0;Y;773;8;N;273;;;38;https://doi.org/10.1016/j.msea.2013.02.024
Cu-6Ni-1.4Si-0.15Mg-0.1Cr;Cu-Ni-Si alloys;92.35;0;0;0;0;0;0;0;0.1;0;0;0;0.15;0;0;0;0;6;0;0;0;1.4;0;0;0;0;0;1243;4;0;Y;773;10;N;266;;;39;https://doi.org/10.1016/j.msea.2013.02.024
Cu-6Ni-1.4Si-0.15Mg-0.1Cr;Cu-Ni-Si alloys;92.35;0;0;0;0;0;0;0;0.1;0;0;0;0.15;0;0;0;0;6;0;0;0;1.4;0;0;0;0;0;1243;4;0;Y;773;12;N;265;;;39;https://doi.org/10.1016/j.msea.2013.02.024
Cu-6Ni-1.4Si-0.15Mg-0.1Cr;Cu-Ni-Si alloys;92.35;0;0;0;0;0;0;0;0.1;0;0;0;0.15;0;0;0;0;6;0;0;0;1.4;0;0;0;0;0;1243;4;0;Y;773;14;N;261;;;40;https://doi.org/10.1016/j.msea.2013.02.024
Cu-6Ni-1.4Si-0.15Mg-0.1Cr;Cu-Ni-Si alloys;92.35;0;0;0;0;0;0;0;0.1;0;0;0;0.15;0;0;0;0;6;0;0;0;1.4;0;0;0;0;0;1243;4;0;Y;773;16;N;259;;;40;https://doi.org/10.1016/j.msea.2013.02.024
Cu-6Ni-1.4Si-0.15Mg-0.1Cr;Cu-Ni-Si alloys;92.35;0;0;0;0;0;0;0;0.1;0;0;0;0.15;0;0;0;0;6;0;0;0;1.4;0;0;0;0;0;1243;4;50;N;;;N;259;;;15;https://doi.org/10.1016/j.msea.2013.02.024
Cu-6Ni-1.4Si-0.15Mg-0.1Cr;Cu-Ni-Si alloys;92.35;0;0;0;0;0;0;0;0.1;0;0;0;0.15;0;0;0;0;6;0;0;0;1.4;0;0;0;0;0;1243;4;50;Y;723;0.167;N;333;;;26;https://doi.org/10.1016/j.msea.2013.02.024
Cu-6Ni-1.4Si-0.15Mg-0.1Cr;Cu-Ni-Si alloys;92.35;0;0;0;0;0;0;0;0.1;0;0;0;0.15;0;0;0;0;6;0;0;0;1.4;0;0;0;0;0;1243;4;50;Y;723;0.333;N;336;;;27;https://doi.org/10.1016/j.msea.2013.02.024
Cu-6Ni-1.4Si-0.15Mg-0.1Cr;Cu-Ni-Si alloys;92.35;0;0;0;0;0;0;0;0.1;0;0;0;0.15;0;0;0;0;6;0;0;0;1.4;0;0;0;0;0;1243;4;50;Y;723;0.5;N;342;;;29;https://doi.org/10.1016/j.msea.2013.02.024
Cu-6Ni-1.4Si-0.15Mg-0.1Cr;Cu-Ni-Si alloys;92.35;0;0;0;0;0;0;0;0.1;0;0;0;0.15;0;0;0;0;6;0;0;0;1.4;0;0;0;0;0;1243;4;50;Y;723;1;N;338;950;1040;29;https://doi.org/10.1016/j.msea.2013.02.024
Cu-6Ni-1.4Si-0.15Mg-0.1Cr;Cu-Ni-Si alloys;92.35;0;0;0;0;0;0;0;0.1;0;0;0;0.15;0;0;0;0;6;0;0;0;1.4;0;0;0;0;0;1243;4;50;Y;723;1.5;N;337;;;32;https://doi.org/10.1016/j.msea.2013.02.024
Cu-6Ni-1.4Si-0.15Mg-0.1Cr;Cu-Ni-Si alloys;92.35;0;0;0;0;0;0;0;0.1;0;0;0;0.15;0;0;0;0;6;0;0;0;1.4;0;0;0;0;0;1243;4;50;Y;723;2;N;335;;;33;https://doi.org/10.1016/j.msea.2013.02.024
Cu-6Ni-1.4Si-0.15Mg-0.1Cr;Cu-Ni-Si alloys;92.35;0;0;0;0;0;0;0;0.1;0;0;0;0.15;0;0;0;0;6;0;0;0;1.4;0;0;0;0;0;1243;4;50;Y;723;3;N;327;;;34;https://doi.org/10.1016/j.msea.2013.02.024
Cu-6Ni-1.4Si-0.15Mg-0.1Cr;Cu-Ni-Si alloys;92.35;0;0;0;0;0;0;0;0.1;0;0;0;0.15;0;0;0;0;6;0;0;0;1.4;0;0;0;0;0;1243;4;50;Y;723;4;N;319;;;35;https://doi.org/10.1016/j.msea.2013.02.024
Cu-6Ni-1.4Si-0.15Mg-0.1Cr;Cu-Ni-Si alloys;92.35;0;0;0;0;0;0;0;0.1;0;0;0;0.15;0;0;0;0;6;0;0;0;1.4;0;0;0;0;0;1243;4;50;Y;723;5;N;313;;;37;https://doi.org/10.1016/j.msea.2013.02.024
Cu-6Ni-1.4Si-0.15Mg-0.1Cr;Cu-Ni-Si alloys;92.35;0;0;0;0;0;0;0;0.1;0;0;0;0.15;0;0;0;0;6;0;0;0;1.4;0;0;0;0;0;1243;4;50;Y;723;7;N;309;;;38;https://doi.org/10.1016/j.msea.2013.02.024
Cu-6Ni-1.4Si-0.15Mg-0.1Cr;Cu-Ni-Si alloys;92.35;0;0;0;0;0;0;0;0.1;0;0;0;0.15;0;0;0;0;6;0;0;0;1.4;0;0;0;0;0;1243;4;50;Y;723;9;N;300;;;39;https://doi.org/10.1016/j.msea.2013.02.024
Cu-6Ni-1.4Si-0.15Mg-0.1Cr;Cu-Ni-Si alloys;92.35;0;0;0;0;0;0;0;0.1;0;0;0;0.15;0;0;0;0;6;0;0;0;1.4;0;0;0;0;0;1243;4;50;Y;723;11;N;294;;;40;https://doi.org/10.1016/j.msea.2013.02.024
Cu-6Ni-1.4Si-0.15Mg-0.1Cr;Cu-Ni-Si alloys;92.35;0;0;0;0;0;0;0;0.1;0;0;0;0.15;0;0;0;0;6;0;0;0;1.4;0;0;0;0;0;1243;4;50;Y;723;13;N;290;;;40;https://doi.org/10.1016/j.msea.2013.02.024
Cu-6Ni-1.4Si-0.15Mg-0.1Cr;Cu-Ni-Si alloys;92.35;0;0;0;0;0;0;0;0.1;0;0;0;0.15;0;0;0;0;6;0;0;0;1.4;0;0;0;0;0;1243;4;50;Y;723;15;N;278;;;41;https://doi.org/10.1016/j.msea.2013.02.024
Cu-6Ni-1.4Si-0.15Mg-0.1Cr;Cu-Ni-Si alloys;92.35;0;0;0;0;0;0;0;0.1;0;0;0;0.15;0;0;0;0;6;0;0;0;1.4;0;0;0;0;0;1243;4;50;Y;723;17;N;268;;;42;https://doi.org/10.1016/j.msea.2013.02.024
Cu-6Ni-1.4Si-0.15Mg-0.1Cr;Cu-Ni-Si alloys;92.35;0;0;0;0;0;0;0;0.1;0;0;0;0.15;0;0;0;0;6;0;0;0;1.4;0;0;0;0;0;1243;4;50;Y;723;20;N;258;;;43;https://doi.org/10.1016/j.msea.2013.02.024
Cu-6Ni-1.4Si-0.15Mg-0.1Cr;Cu-Ni-Si alloys;92.35;0;0;0;0;0;0;0;0.1;0;0;0;0.15;0;0;0;0;6;0;0;0;1.4;0;0;0;0;0;1243;4;50;Y;723;23;N;253;;;43;https://doi.org/10.1016/j.msea.2013.02.024
Cu-6Ni-1.4Si-0.15Mg-0.1Cr;Cu-Ni-Si alloys;92.35;0;0;0;0;0;0;0;0.1;0;0;0;0.15;0;0;0;0;6;0;0;0;1.4;0;0;0;0;0;1243;4;50;Y;723;27;N;251;;;43;https://doi.org/10.1016/j.msea.2013.02.024
Cu-6Ni-1.4Si-0.15Mg-0.1Cr;Cu-Ni-Si alloys;92.35;0;0;0;0;0;0;0;0.1;0;0;0;0.15;0;0;0;0;6;0;0;0;1.4;0;0;0;0;0;1243;4;80;N;;;N;287;;;16;https://doi.org/10.1016/j.msea.2013.02.024
Cu-6Ni-1.4Si-0.15Mg-0.1Cr;Cu-Ni-Si alloys;92.35;0;0;0;0;0;0;0;0.1;0;0;0;0.15;0;0;0;0;6;0;0;0;1.4;0;0;0;0;0;1243;4;80;Y;723;0.167;N;331;;;30;https://doi.org/10.1016/j.msea.2013.02.024
Cu-6Ni-1.4Si-0.15Mg-0.1Cr;Cu-Ni-Si alloys;92.35;0;0;0;0;0;0;0;0.1;0;0;0;0.15;0;0;0;0;6;0;0;0;1.4;0;0;0;0;0;1243;4;80;Y;723;0.333;N;338;;;32;https://doi.org/10.1016/j.msea.2013.02.024
Cu-6Ni-1.4Si-0.15Mg-0.1Cr;Cu-Ni-Si alloys;92.35;0;0;0;0;0;0;0;0.1;0;0;0;0.15;0;0;0;0;6;0;0;0;1.4;0;0;0;0;0;1243;4;80;Y;723;0.5;N;336;;;33;https://doi.org/10.1016/j.msea.2013.02.024
Cu-6Ni-1.4Si-0.15Mg-0.1Cr;Cu-Ni-Si alloys;92.35;0;0;0;0;0;0;0;0.1;0;0;0;0.15;0;0;0;0;6;0;0;0;1.4;0;0;0;0;0;1243;4;80;Y;723;0.667;N;334;;;34;https://doi.org/10.1016/j.msea.2013.02.024
Cu-6Ni-1.4Si-0.15Mg-0.1Cr;Cu-Ni-Si alloys;92.35;0;0;0;0;0;0;0;0.1;0;0;0;0.15;0;0;0;0;6;0;0;0;1.4;0;0;0;0;0;1243;4;80;Y;723;1;N;329;;;35;https://doi.org/10.1016/j.msea.2013.02.024
Cu-6Ni-1.4Si-0.15Mg-0.1Cr;Cu-Ni-Si alloys;92.35;0;0;0;0;0;0;0;0.1;0;0;0;0.15;0;0;0;0;6;0;0;0;1.4;0;0;0;0;0;1243;4;80;Y;723;1.5;N;320;;;36;https://doi.org/10.1016/j.msea.2013.02.024
Cu-6Ni-1.4Si-0.15Mg-0.1Cr;Cu-Ni-Si alloys;92.35;0;0;0;0;0;0;0;0.1;0;0;0;0.15;0;0;0;0;6;0;0;0;1.4;0;0;0;0;0;1243;4;80;Y;723;2;N;316;;;37;https://doi.org/10.1016/j.msea.2013.02.024
Cu-6Ni-1.4Si-0.15Mg-0.1Cr;Cu-Ni-Si alloys;92.35;0;0;0;0;0;0;0;0.1;0;0;0;0.15;0;0;0;0;6;0;0;0;1.4;0;0;0;0;0;1243;4;80;Y;723;3;N;311;;;38;https://doi.org/10.1016/j.msea.2013.02.024
Cu-6Ni-1.4Si-0.15Mg-0.1Cr;Cu-Ni-Si alloys;92.35;0;0;0;0;0;0;0;0.1;0;0;0;0.15;0;0;0;0;6;0;0;0;1.4;0;0;0;0;0;1243;4;80;Y;723;4;N;303;;;40;https://doi.org/10.1016/j.msea.2013.02.024
Cu-6Ni-1.4Si-0.15Mg-0.1Cr;Cu-Ni-Si alloys;92.35;0;0;0;0;0;0;0;0.1;0;0;0;0.15;0;0;0;0;6;0;0;0;1.4;0;0;0;0;0;1243;4;80;Y;723;5;N;300;;;41;https://doi.org/10.1016/j.msea.2013.02.024
Cu-6Ni-1.4Si-0.15Mg-0.1Cr;Cu-Ni-Si alloys;92.35;0;0;0;0;0;0;0;0.1;0;0;0;0.15;0;0;0;0;6;0;0;0;1.4;0;0;0;0;0;1243;4;80;Y;723;7;N;296;;;41;https://doi.org/10.1016/j.msea.2013.02.024
Cu-6Ni-1.4Si-0.15Mg-0.1Cr;Cu-Ni-Si alloys;92.35;0;0;0;0;0;0;0;0.1;0;0;0;0.15;0;0;0;0;6;0;0;0;1.4;0;0;0;0;0;1243;4;80;Y;723;9;N;292;;;43;https://doi.org/10.1016/j.msea.2013.02.024
Cu-6Ni-1.4Si-0.15Mg-0.1Cr;Cu-Ni-Si alloys;92.35;0;0;0;0;0;0;0;0.1;0;0;0;0.15;0;0;0;0;6;0;0;0;1.4;0;0;0;0;0;1243;4;80;Y;723;11;N;283;;;44;https://doi.org/10.1016/j.msea.2013.02.024
Cu-6Ni-1.4Si-0.15Mg-0.1Cr;Cu-Ni-Si alloys;92.35;0;0;0;0;0;0;0;0.1;0;0;0;0.15;0;0;0;0;6;0;0;0;1.4;0;0;0;0;0;1243;4;80;Y;723;13;N;276;;;44;https://doi.org/10.1016/j.msea.2013.02.024
Cu-6Ni-1.4Si-0.15Mg-0.1Cr;Cu-Ni-Si alloys;92.35;0;0;0;0;0;0;0;0.1;0;0;0;0.15;0;0;0;0;6;0;0;0;1.4;0;0;0;0;0;1243;4;80;Y;723;15;N;269;;;45;https://doi.org/10.1016/j.msea.2013.02.024
Cu-6Ni-1.4Si-0.15Mg-0.1Cr;Cu-Ni-Si alloys;92.35;0;0;0;0;0;0;0;0.1;0;0;0;0.15;0;0;0;0;6;0;0;0;1.4;0;0;0;0;0;1243;4;80;Y;723;17;N;264;;;46;https://doi.org/10.1016/j.msea.2013.02.024
Cu-6Ni-1.4Si-0.15Mg-0.1Cr;Cu-Ni-Si alloys;92.35;0;0;0;0;0;0;0;0.1;0;0;0;0.15;0;0;0;0;6;0;0;0;1.4;0;0;0;0;0;1243;4;80;Y;723;20;N;259;;;46;https://doi.org/10.1016/j.msea.2013.02.024
Cu-6Ni-1.4Si-0.15Mg-0.1Cr;Cu-Ni-Si alloys;92.35;0;0;0;0;0;0;0;0.1;0;0;0;0.15;0;0;0;0;6;0;0;0;1.4;0;0;0;0;0;1243;4;80;Y;723;23;N;252;;;47;https://doi.org/10.1016/j.msea.2013.02.024
Cu-6Ni-1.4Si-0.15Mg-0.1Cr;Cu-Ni-Si alloys;92.35;0;0;0;0;0;0;0;0.1;0;0;0;0.15;0;0;0;0;6;0;0;0;1.4;0;0;0;0;0;1243;4;80;Y;723;26;N;248;;;47;https://doi.org/10.1016/j.msea.2013.02.024
Cu-6Ni-1.4Si-0.15Mg-0.1Cr;Cu-Ni-Si alloys;92.35;0;0;0;0;0;0;0;0.1;0;0;0;0.15;0;0;0;0;6;0;0;0;1.4;0;0;0;0;0;1243;4;80;Y;723;30;N;238;;;47;https://doi.org/10.1016/j.msea.2013.02.024
Cu-6Ni-1.0Si-0.5Al-0.15Mg-0.1Cr;Cu-Ni-Si alloys;92.25;0.5;0;0;0;0;0;0;0.1;0;0;0;0.15;0;0;0;0;6;0;0;0;1;0;0;0;0;0;1243;4;0;N;;;N;261;;;15;https://doi.org/10.1016/j.msea.2013.02.024
Cu-6Ni-1.0Si-0.5Al-0.15Mg-0.1Cr;Cu-Ni-Si alloys;92.25;0.5;0;0;0;0;0;0;0.1;0;0;0;0.15;0;0;0;0;6;0;0;0;1;0;0;0;0;0;1243;4;0;Y;673;0.5;N;281;;;20;https://doi.org/10.1016/j.msea.2013.02.024
Cu-6Ni-1.0Si-0.5Al-0.15Mg-0.1Cr;Cu-Ni-Si alloys;92.25;0.5;0;0;0;0;0;0;0.1;0;0;0;0.15;0;0;0;0;6;0;0;0;1;0;0;0;0;0;1243;4;0;Y;673;1;N;285;;;23;https://doi.org/10.1016/j.msea.2013.02.024
Cu-6Ni-1.0Si-0.5Al-0.15Mg-0.1Cr;Cu-Ni-Si alloys;92.25;0.5;0;0;0;0;0;0;0.1;0;0;0;0.15;0;0;0;0;6;0;0;0;1;0;0;0;0;0;1243;4;0;Y;673;2;N;288;;;25;https://doi.org/10.1016/j.msea.2013.02.024
Cu-6Ni-1.0Si-0.5Al-0.15Mg-0.1Cr;Cu-Ni-Si alloys;92.25;0.5;0;0;0;0;0;0;0.1;0;0;0;0.15;0;0;0;0;6;0;0;0;1;0;0;0;0;0;1243;4;0;Y;673;3;N;293;;;26;https://doi.org/10.1016/j.msea.2013.02.024
Cu-6Ni-1.0Si-0.5Al-0.15Mg-0.1Cr;Cu-Ni-Si alloys;92.25;0.5;0;0;0;0;0;0;0.1;0;0;0;0.15;0;0;0;0;6;0;0;0;1;0;0;0;0;0;1243;4;0;Y;673;4.5;N;295;;;27;https://doi.org/10.1016/j.msea.2013.02.024
Cu-6Ni-1.0Si-0.5Al-0.15Mg-0.1Cr;Cu-Ni-Si alloys;92.25;0.5;0;0;0;0;0;0;0.1;0;0;0;0.15;0;0;0;0;6;0;0;0;1;0;0;0;0;0;1243;4;0;Y;673;6;N;297;;;28;https://doi.org/10.1016/j.msea.2013.02.024
Cu-6Ni-1.0Si-0.5Al-0.15Mg-0.1Cr;Cu-Ni-Si alloys;92.25;0.5;0;0;0;0;0;0;0.1;0;0;0;0.15;0;0;0;0;6;0;0;0;1;0;0;0;0;0;1243;4;0;Y;673;8;N;297;;;28;https://doi.org/10.1016/j.msea.2013.02.024
Cu-6Ni-1.0Si-0.5Al-0.15Mg-0.1Cr;Cu-Ni-Si alloys;92.25;0.5;0;0;0;0;0;0;0.1;0;0;0;0.15;0;0;0;0;6;0;0;0;1;0;0;0;0;0;1243;4;0;Y;673;10;N;297;;;29;https://doi.org/10.1016/j.msea.2013.02.024
Cu-6Ni-1.0Si-0.5Al-0.15Mg-0.1Cr;Cu-Ni-Si alloys;92.25;0.5;0;0;0;0;0;0;0.1;0;0;0;0.15;0;0;0;0;6;0;0;0;1;0;0;0;0;0;1243;4;0;Y;673;12;N;298;;;29;https://doi.org/10.1016/j.msea.2013.02.024
Cu-6Ni-1.0Si-0.5Al-0.15Mg-0.1Cr;Cu-Ni-Si alloys;92.25;0.5;0;0;0;0;0;0;0.1;0;0;0;0.15;0;0;0;0;6;0;0;0;1;0;0;0;0;0;1243;4;0;Y;673;14;N;298;;;30;https://doi.org/10.1016/j.msea.2013.02.024
Cu-6Ni-1.0Si-0.5Al-0.15Mg-0.1Cr;Cu-Ni-Si alloys;92.25;0.5;0;0;0;0;0;0;0.1;0;0;0;0.15;0;0;0;0;6;0;0;0;1;0;0;0;0;0;1243;4;0;Y;673;16;N;300;;;31;https://doi.org/10.1016/j.msea.2013.02.024
Cu-6Ni-1.0Si-0.5Al-0.15Mg-0.1Cr;Cu-Ni-Si alloys;92.25;0.5;0;0;0;0;0;0;0.1;0;0;0;0.15;0;0;0;0;6;0;0;0;1;0;0;0;0;0;1243;4;0;Y;673;18;N;301;;;31;https://doi.org/10.1016/j.msea.2013.02.024
Cu-6Ni-1.0Si-0.5Al-0.15Mg-0.1Cr;Cu-Ni-Si alloys;92.25;0.5;0;0;0;0;0;0;0.1;0;0;0;0.15;0;0;0;0;6;0;0;0;1;0;0;0;0;0;1243;4;0;Y;673;20;N;303;;;31;https://doi.org/10.1016/j.msea.2013.02.024
Cu-6Ni-1.0Si-0.5Al-0.15Mg-0.1Cr;Cu-Ni-Si alloys;92.25;0.5;0;0;0;0;0;0;0.1;0;0;0;0.15;0;0;0;0;6;0;0;0;1;0;0;0;0;0;1243;4;0;Y;723;0.167;N;265;;;19;https://doi.org/10.1016/j.msea.2013.02.024
Cu-6Ni-1.0Si-0.5Al-0.15Mg-0.1Cr;Cu-Ni-Si alloys;92.25;0.5;0;0;0;0;0;0;0.1;0;0;0;0.15;0;0;0;0;6;0;0;0;1;0;0;0;0;0;1243;4;0;Y;723;0.5;N;285;;;23;https://doi.org/10.1016/j.msea.2013.02.024
Cu-6Ni-1.0Si-0.5Al-0.15Mg-0.1Cr;Cu-Ni-Si alloys;92.25;0.5;0;0;0;0;0;0;0.1;0;0;0;0.15;0;0;0;0;6;0;0;0;1;0;0;0;0;0;1243;4;0;Y;723;1;N;297;;;26;https://doi.org/10.1016/j.msea.2013.02.024
Cu-6Ni-1.0Si-0.5Al-0.15Mg-0.1Cr;Cu-Ni-Si alloys;92.25;0.5;0;0;0;0;0;0;0.1;0;0;0;0.15;0;0;0;0;6;0;0;0;1;0;0;0;0;0;1243;4;0;Y;723;2;N;310;;;28;https://doi.org/10.1016/j.msea.2013.02.024
Cu-6Ni-1.0Si-0.5Al-0.15Mg-0.1Cr;Cu-Ni-Si alloys;92.25;0.5;0;0;0;0;0;0;0.1;0;0;0;0.15;0;0;0;0;6;0;0;0;1;0;0;0;0;0;1243;4;0;Y;723;3;N;306;;;30;https://doi.org/10.1016/j.msea.2013.02.024
Cu-6Ni-1.0Si-0.5Al-0.15Mg-0.1Cr;Cu-Ni-Si alloys;92.25;0.5;0;0;0;0;0;0;0.1;0;0;0;0.15;0;0;0;0;6;0;0;0;1;0;0;0;0;0;1243;4;0;Y;723;4.5;N;305;;;31;https://doi.org/10.1016/j.msea.2013.02.024
Cu-6Ni-1.0Si-0.5Al-0.15Mg-0.1Cr;Cu-Ni-Si alloys;92.25;0.5;0;0;0;0;0;0;0.1;0;0;0;0.15;0;0;0;0;6;0;0;0;1;0;0;0;0;0;1243;4;0;Y;723;6;N;303;;;32;https://doi.org/10.1016/j.msea.2013.02.024
Cu-6Ni-1.0Si-0.5Al-0.15Mg-0.1Cr;Cu-Ni-Si alloys;92.25;0.5;0;0;0;0;0;0;0.1;0;0;0;0.15;0;0;0;0;6;0;0;0;1;0;0;0;0;0;1243;4;0;Y;723;8;N;300;;;33;https://doi.org/10.1016/j.msea.2013.02.024
Cu-6Ni-1.0Si-0.5Al-0.15Mg-0.1Cr;Cu-Ni-Si alloys;92.25;0.5;0;0;0;0;0;0;0.1;0;0;0;0.15;0;0;0;0;6;0;0;0;1;0;0;0;0;0;1243;4;0;Y;723;10;N;297;;;34;https://doi.org/10.1016/j.msea.2013.02.024
Cu-6Ni-1.0Si-0.5Al-0.15Mg-0.1Cr;Cu-Ni-Si alloys;92.25;0.5;0;0;0;0;0;0;0.1;0;0;0;0.15;0;0;0;0;6;0;0;0;1;0;0;0;0;0;1243;4;0;Y;723;12;N;293;;;34;https://doi.org/10.1016/j.msea.2013.02.024
Cu-6Ni-1.0Si-0.5Al-0.15Mg-0.1Cr;Cu-Ni-Si alloys;92.25;0.5;0;0;0;0;0;0;0.1;0;0;0;0.15;0;0;0;0;6;0;0;0;1;0;0;0;0;0;1243;4;0;Y;723;14;N;289;;;34;https://doi.org/10.1016/j.msea.2013.02.024
Cu-6Ni-1.0Si-0.5Al-0.15Mg-0.1Cr;Cu-Ni-Si alloys;92.25;0.5;0;0;0;0;0;0;0.1;0;0;0;0.15;0;0;0;0;6;0;0;0;1;0;0;0;0;0;1243;4;0;Y;723;16;N;288;;;35;https://doi.org/10.1016/j.msea.2013.02.024
Cu-6Ni-1.0Si-0.5Al-0.15Mg-0.1Cr;Cu-Ni-Si alloys;92.25;0.5;0;0;0;0;0;0;0.1;0;0;0;0.15;0;0;0;0;6;0;0;0;1;0;0;0;0;0;1243;4;0;Y;723;18;N;287;;;35;https://doi.org/10.1016/j.msea.2013.02.024
Cu-6Ni-1.0Si-0.5Al-0.15Mg-0.1Cr;Cu-Ni-Si alloys;92.25;0.5;0;0;0;0;0;0;0.1;0;0;0;0.15;0;0;0;0;6;0;0;0;1;0;0;0;0;0;1243;4;0;Y;723;20;N;287;;;35;https://doi.org/10.1016/j.msea.2013.02.024
Cu-6Ni-1.0Si-0.5Al-0.15Mg-0.1Cr;Cu-Ni-Si alloys;92.25;0.5;0;0;0;0;0;0;0.1;0;0;0;0.15;0;0;0;0;6;0;0;0;1;0;0;0;0;0;1243;4;0;Y;773;0.167;N;268;;;20;https://doi.org/10.1016/j.msea.2013.02.024
Cu-6Ni-1.0Si-0.5Al-0.15Mg-0.1Cr;Cu-Ni-Si alloys;92.25;0.5;0;0;0;0;0;0;0.1;0;0;0;0.15;0;0;0;0;6;0;0;0;1;0;0;0;0;0;1243;4;0;Y;773;0.5;N;286;;;27;https://doi.org/10.1016/j.msea.2013.02.024
Cu-6Ni-1.0Si-0.5Al-0.15Mg-0.1Cr;Cu-Ni-Si alloys;92.25;0.5;0;0;0;0;0;0;0.1;0;0;0;0.15;0;0;0;0;6;0;0;0;1;0;0;0;0;0;1243;4;0;Y;773;1;N;302;;;31;https://doi.org/10.1016/j.msea.2013.02.024
Cu-6Ni-1.0Si-0.5Al-0.15Mg-0.1Cr;Cu-Ni-Si alloys;92.25;0.5;0;0;0;0;0;0;0.1;0;0;0;0.15;0;0;0;0;6;0;0;0;1;0;0;0;0;0;1243;4;0;Y;773;2;N;297;;;32;https://doi.org/10.1016/j.msea.2013.02.024
Cu-6Ni-1.0Si-0.5Al-0.15Mg-0.1Cr;Cu-Ni-Si alloys;92.25;0.5;0;0;0;0;0;0;0.1;0;0;0;0.15;0;0;0;0;6;0;0;0;1;0;0;0;0;0;1243;4;0;Y;773;3;N;295;;;34;https://doi.org/10.1016/j.msea.2013.02.024
Cu-6Ni-1.0Si-0.5Al-0.15Mg-0.1Cr;Cu-Ni-Si alloys;92.25;0.5;0;0;0;0;0;0;0.1;0;0;0;0.15;0;0;0;0;6;0;0;0;1;0;0;0;0;0;1243;4;0;Y;773;4.5;N;293;;;34;https://doi.org/10.1016/j.msea.2013.02.024
Cu-6Ni-1.0Si-0.5Al-0.15Mg-0.1Cr;Cu-Ni-Si alloys;92.25;0.5;0;0;0;0;0;0;0.1;0;0;0;0.15;0;0;0;0;6;0;0;0;1;0;0;0;0;0;1243;4;0;Y;773;6;N;290;;;35;https://doi.org/10.1016/j.msea.2013.02.024
Cu-6Ni-1.0Si-0.5Al-0.15Mg-0.1Cr;Cu-Ni-Si alloys;92.25;0.5;0;0;0;0;0;0;0.1;0;0;0;0.15;0;0;0;0;6;0;0;0;1;0;0;0;0;0;1243;4;0;Y;773;8;N;285;;;35;https://doi.org/10.1016/j.msea.2013.02.024
Cu-6Ni-1.0Si-0.5Al-0.15Mg-0.1Cr;Cu-Ni-Si alloys;92.25;0.5;0;0;0;0;0;0;0.1;0;0;0;0.15;0;0;0;0;6;0;0;0;1;0;0;0;0;0;1243;4;0;Y;773;10;N;279;;;35;https://doi.org/10.1016/j.msea.2013.02.024
Cu-6Ni-1.0Si-0.5Al-0.15Mg-0.1Cr;Cu-Ni-Si alloys;92.25;0.5;0;0;0;0;0;0;0.1;0;0;0;0.15;0;0;0;0;6;0;0;0;1;0;0;0;0;0;1243;4;0;Y;773;12;N;276;;;36;https://doi.org/10.1016/j.msea.2013.02.024
Cu-6Ni-1.0Si-0.5Al-0.15Mg-0.1Cr;Cu-Ni-Si alloys;92.25;0.5;0;0;0;0;0;0;0.1;0;0;0;0.15;0;0;0;0;6;0;0;0;1;0;0;0;0;0;1243;4;0;Y;773;14;N;274;;;37;https://doi.org/10.1016/j.msea.2013.02.024
Cu-6Ni-1.0Si-0.5Al-0.15Mg-0.1Cr;Cu-Ni-Si alloys;92.25;0.5;0;0;0;0;0;0;0.1;0;0;0;0.15;0;0;0;0;6;0;0;0;1;0;0;0;0;0;1243;4;0;Y;773;16;N;273;;;37;https://doi.org/10.1016/j.msea.2013.02.024
Cu-6Ni-1.0Si-0.5Al-0.15Mg-0.1Cr;Cu-Ni-Si alloys;92.25;0.5;0;0;0;0;0;0;0.1;0;0;0;0.15;0;0;0;0;6;0;0;0;1;0;0;0;0;0;1243;4;0;Y;773;18;N;272;;;38;https://doi.org/10.1016/j.msea.2013.02.024
