Repository: rahulsingh-17/Alloy-Optimizer-Demo

# Alloy Composition Optimization Demo (only Copper-Based Alloys)

This project focuses on predicting the optimal alloy composition for **copper-based alloys** based on user-defined mechanical and electrical property requirements.

## Overview

The system uses machine learning models to recommend alloy compositions that best match desired target properties, including:

- Electrical Conductivity  
- Hardness  
- Tensile Strength  
- Yield Strength

## Input Methods

The system supports two types of user inputs:

File: Cu_alloys_database.csv (part 3 of 8)
Alloy formula;Alloy class;Cu;Al;Ag;B;Be;Ca;Co;Ce;Cr;Fe;Hf;La;Mg;Mn;Mo;Nb;Nd;Ni;P;Pb;Pr;Si;Sn;Ti;V;Zn;Zr;Tss (K);tss (h);CR reduction (%);Aging;Tag (K);tag (h);Secondary thermo-mechanical process;Hardness (HV);Yield strength (MPa);Ultimate tensile strength (MPa);Electrical conductivity (%IACS);DOI
Cu-6Ni-1.0Si-0.5Al-0.15Mg-0.1Cr;Cu-Ni-Si alloys;92.25;0.5;0;0;0;0;0;0;0.1;0;0;0;0.15;0;0;0;0;6;0;0;0;1;0;0;0;0;0;1243;4;0;Y;773;20;N;270;;;38;https://doi.org/10.1016/j.msea.2013.02.024
Cu-6Ni-1.0Si-0.5Al-0.15Mg-0.1Cr;Cu-Ni-Si alloys;92.25;0.5;0;0;0;0;0;0;0.1;0;0;0;0.15;0;0;0;0;6;0;0;0;1;0;0;0;0;0;1243;4;50;N;;;N;270;;;16;https://doi.org/10.1016/j.msea.2013.02.024
Cu-6Ni-1.0Si-0.5Al-0.15Mg-0.1Cr;Cu-Ni-Si alloys;92.25;0.5;0;0;0;0;0;0;0.1;0;0;0;0.15;0;0;0;0;6;0;0;0;1;0;0;0;0;0;1243;4;50;Y;723;0.167;N;306;;;20;https://doi.org/10.1016/j.msea.2013.02.024
Cu-6Ni-1.0Si-0.5Al-0.15Mg-0.1Cr;Cu-Ni-Si alloys;92.25;0.5;0;0;0;0;0;0;0.1;0;0;0;0.15;0;0;0;0;6;0;0;0;1;0;0;0;0;0;1243;4;50;Y;723;0.5;N;332;;;23;https://doi.org/10.1016/j.msea.2013.02.024
Cu-6Ni-1.0Si-0.5Al-0.15Mg-0.1Cr;Cu-Ni-Si alloys;92.25;0.5;0;0;0;0;0;0;0.1;0;0;0;0.15;0;0;0;0;6;0;0;0;1;0;0;0;0;0;1243;4;50;Y;723;0.667;N;339;;;26;https://doi.org/10.1016/j.msea.2013.02.024
Cu-6Ni-1.0Si-0.5Al-0.15Mg-0.1Cr;Cu-Ni-Si alloys;92.25;0.5;0;0;0;0;0;0;0.1;0;0;0;0.15;0;0;0;0;6;0;0;0;1;0;0;0;0;0;1243;4;50;Y;723;1;N;343;985;1080;28;https://doi.org/10.1016/j.msea.2013.02.024
Cu-6Ni-1.0Si-0.5Al-0.15Mg-0.1Cr;Cu-Ni-Si alloys;92.25;0.5;0;0;0;0;0;0;0.1;0;0;0;0.15;0;0;0;0;6;0;0;0;1;0;0;0;0;0;1243;4;50;Y;723;1.5;N;337;;;29;https://doi.org/10.1016/j.msea.2013.02.024
Cu-6Ni-1.0Si-0.5Al-0.15Mg-0.1Cr;Cu-Ni-Si alloys;92.25;0.5;0;0;0;0;0;0;0.1;0;0;0;0.15;0;0;0;0;6;0;0;0;1;0;0;0;0;0;1243;4;50;Y;723;2;N;335;;;29;https://doi.org/10.1016/j.msea.2013.02.024
Cu-6Ni-1.0Si-0.5Al-0.15Mg-0.1Cr;Cu-Ni-Si alloys;92.25;0.5;0;0;0;0;0;0;0.1;0;0;0;0.15;0;0;0;0;6;0;0;0;1;0;0;0;0;0;1243;4;50;Y;723;3;N;333;;;30;https://doi.org/10.1016/j.msea.2013.02.024
Cu-6Ni-1.0Si-0.5Al-0.15Mg-0.1Cr;Cu-Ni-Si alloys;92.25;0.5;0;0;0;0;0;0;0.1;0;0;0;0.15;0;0;0;0;6;0;0;0;1;0;0;0;0;0;1243;4;50;Y;723;4;N;331;;;30;https://doi.org/10.1016/j.msea.2013.02.024
Cu-6Ni-1.0Si-0.5Al-0.15Mg-0.1Cr;Cu-Ni-Si alloys;92.25;0.5;0;0;0;0;0;0;0.1;0;0;0;0.15;0;0;0;0;6;0;0;0;1;0;0;0;0;0;1243;4;50;Y;723;5;N;326;;;31;https://doi.org/10.1016/j.msea.2013.02.024
Cu-6Ni-1.0Si-0.5Al-0.15Mg-0.1Cr;Cu-Ni-Si alloys;92.25;0.5;0;0;0;0;0;0;0.1;0;0;0;0.15;0;0;0;0;6;0;0;0;1;0;0;0;0;0;1243;4;50;Y;723;7;N;320;;;31;https://doi.org/10.1016/j.msea.2013.02.024
Cu-6Ni-1.0Si-0.5Al-0.15Mg-0.1Cr;Cu-Ni-Si alloys;92.25;0.5;0;0;0;0;0;0;0.1;0;0;0;0.15;0;0;0;0;6;0;0;0;1;0;0;0;0;0;1243;4;50;Y;723;9;N;319;;;31;https://doi.org/10.1016/j.msea.2013.02.024
Cu-6Ni-1.0Si-0.5Al-0.15Mg-0.1Cr;Cu-Ni-Si alloys;92.25;0.5;0;0;0;0;0;0;0.1;0;0;0;0.15;0;0;0;0;6;0;0;0;1;0;0;0;0;0;1243;4;50;Y;723;11;N;315;;;32;https://doi.org/10.1016/j.msea.2013.02.024
Cu-6Ni-1.0Si-0.5Al-0.15Mg-0.1Cr;Cu-Ni-Si alloys;92.25;0.5;0;0;0;0;0;0;0.1;0;0;0;0.15;0;0;0;0;6;0;0;0;1;0;0;0;0;0;1243;4;50;Y;723;13;N;311;;;33;https://doi.org/10.1016/j.msea.2013.02.024
Cu-6Ni-1.0Si-0.5Al-0.15Mg-0.1Cr;Cu-Ni-Si alloys;92.25;0.5;0;0;0;0;0;0;0.1;0;0;0;0.15;0;0;0;0;6;0;0;0;1;0;0;0;0;0;1243;4;50;Y;723;15;N;305;;;33;https://doi.org/10.1016/j.msea.2013.02.024
Cu-6Ni-1.0Si-0.5Al-0.15Mg-0.1Cr;Cu-Ni-Si alloys;92.25;0.5;0;0;0;0;0;0;0.1;0;0;0;0.15;0;0;0;0;6;0;0;0;1;0;0;0;0;0;1243;4;50;Y;723;17;N;297;;;33;https://doi.org/10.1016/j.msea.2013.02.024
Cu-6Ni-1.0Si-0.5Al-0.15Mg-0.1Cr;Cu-Ni-Si alloys;92.25;0.5;0;0;0;0;0;0;0.1;0;0;0;0.15;0;0;0;0;6;0;0;0;1;0;0;0;0;0;1243;4;50;Y;723;20;N;291;;;33;https://doi.org/10.1016/j.msea.2013.02.024
Cu-6Ni-1.0Si-0.5Al-0.15Mg-0.1Cr;Cu-Ni-Si alloys;92.25;0.5;0;0;0;0;0;0;0.1;0;0;0;0.15;0;0;0;0;6;0;0;0;1;0;0;0;0;0;1243;4;50;Y;723;23;N;288;;;33;https://doi.org/10.1016/j.msea.2013.02.024
Cu-6Ni-1.0Si-0.5Al-0.15Mg-0.1Cr;Cu-Ni-Si alloys;92.25;0.5;0;0;0;0;0;0;0.1;0;0;0;0.15;0;0;0;0;6;0;0;0;1;0;0;0;0;0;1243;4;50;Y;723;27;N;285;;;34;https://doi.org/10.1016/j.msea.2013.02.024
Cu-6Ni-1.0Si-0.5Al-0.15Mg-0.1Cr;Cu-Ni-Si alloys;92.25;0.5;0;0;0;0;0;0;0.1;0;0;0;0.15;0;0;0;0;6;0;0;0;1;0;0;0;0;0;1243;4;80;N;;;N;277;;;15;https://doi.org/10.1016/j.msea.2013.02.024
Cu-6Ni-1.0Si-0.5Al-0.15Mg-0.1Cr;Cu-Ni-Si alloys;92.25;0.5;0;0;0;0;0;0;0.1;0;0;0;0.15;0;0;0;0;6;0;0;0;1;0;0;0;0;0;1243;4;80;Y;723;0.167;N;330;;;24;https://doi.org/10.1016/j.msea.2013.02.024
Cu-6Ni-1.0Si-0.5Al-0.15Mg-0.1Cr;Cu-Ni-Si alloys;92.25;0.5;0;0;0;0;0;0;0.1;0;0;0;0.15;0;0;0;0;6;0;0;0;1;0;0;0;0;0;1243;4;80;Y;723;0.333;N;328;;;27;https://doi.org/10.1016/j.msea.2013.02.024
Cu-6Ni-1.0Si-0.5Al-0.15Mg-0.1Cr;Cu-Ni-Si alloys;92.25;0.5;0;0;0;0;0;0;0.1;0;0;0;0.15;0;0;0;0;6;0;0;0;1;0;0;0;0;0;1243;4;80;Y;723;0.5;N;345;;;28;https://doi.org/10.1016/j.msea.2013.02.024
Cu-6Ni-1.0Si-0.5Al-0.15Mg-0.1Cr;Cu-Ni-Si alloys;92.25;0.5;0;0;0;0;0;0;0.1;0;0;0;0.15;0;0;0;0;6;0;0;0;1;0;0;0;0;0;1243;4;80;Y;723;0.667;N;344;;;29;https://doi.org/10.1016/j.msea.2013.02.024
Cu-6Ni-1.0Si-0.5Al-0.15Mg-0.1Cr;Cu-Ni-Si alloys;92.25;0.5;0;0;0;0;0;0;0.1;0;0;0;0.15;0;0;0;0;6;0;0;0;1;0;0;0;0;0;1243;4;80;Y;723;1;N;340;;;29;https://doi.org/10.1016/j.msea.2013.02.024
Cu-6Ni-1.0Si-0.5Al-0.15Mg-0.1Cr;Cu-Ni-Si alloys;92.25;0.5;0;0;0;0;0;0;0.1;0;0;0;0.15;0;0;0;0;6;0;0;0;1;0;0;0;0;0;1243;4;80;Y;723;1.5;N;338;;;30;https://doi.org/10.1016/j.msea.2013.02.024
Cu-6Ni-1.0Si-0.5Al-0.15Mg-0.1Cr;Cu-Ni-Si alloys;92.25;0.5;0;0;0;0;0;0;0.1;0;0;0;0.15;0;0;0;0;6;0;0;0;1;0;0;0;0;0;1243;4;80;Y;723;2;N;337;;;31;https://doi.org/10.1016/j.msea.2013.02.024
Cu-6Ni-1.0Si-0.5Al-0.15Mg-0.1Cr;Cu-Ni-Si alloys;92.25;0.5;0;0;0;0;0;0;0.1;0;0;0;0.15;0;0;0;0;6;0;0;0;1;0;0;0;0;0;1243;4;80;Y;723;3;N;336;;;31;https://doi.org/10.1016/j.msea.2013.02.024
Cu-6Ni-1.0Si-0.5Al-0.15Mg-0.1Cr;Cu-Ni-Si alloys;92.25;0.5;0;0;0;0;0;0;0.1;0;0;0;0.15;0;0;0;0;6;0;0;0;1;0;0;0;0;0;1243;4;80;Y;723;4;N;333;;;32;https://doi.org/10.1016/j.msea.2013.02.024
Cu-6Ni-1.0Si-0.5Al-0.15Mg-0.1Cr;Cu-Ni-Si alloys;92.25;0.5;0;0;0;0;0;0;0.1;0;0;0;0.15;0;0;0;0;6;0;0;0;1;0;0;0;0;0;1243;4;80;Y;723;5;N;330;;;32;https://doi.org/10.1016/j.msea.2013.02.024
Cu-6Ni-1.0Si-0.5Al-0.15Mg-0.1Cr;Cu-Ni-Si alloys;92.25;0.5;0;0;0;0;0;0;0.1;0;0;0;0.15;0;0;0;0;6;0;0;0;1;0;0;0;0;0;1243;4;80;Y;723;7;N;324;;;33;https://doi.org/10.1016/j.msea.2013.02.024
Cu-6Ni-1.0Si-0.5Al-0.15Mg-0.1Cr;Cu-Ni-Si alloys;92.25;0.5;0;0;0;0;0;0;0.1;0;0;0;0.15;0;0;0;0;6;0;0;0;1;0;0;0;0;0;1243;4;80;Y;723;9;N;320;;;33;https://doi.org/10.1016/j.msea.2013.02.024
Cu-6Ni-1.0Si-0.5Al-0.15Mg-0.1Cr;Cu-Ni-Si alloys;92.25;0.5;0;0;0;0;0;0;0.1;0;0;0;0.15;0;0;0;0;6;0;0;0;1;0;0;0;0;0;1243;4;80;Y;723;11;N;319;;;34;https://doi.org/10.1016/j.msea.2013.02.024
Cu-6Ni-1.0Si-0.5Al-0.15Mg-0.1Cr;Cu-Ni-Si alloys;92.25;0.5;0;0;0;0;0;0;0.1;0;0;0;0.15;0;0;0;0;6;0;0;0;1;0;0;0;0;0;1243;4;80;Y;723;13;N;315;;;34;https://doi.org/10.1016/j.msea.2013.02.024
Cu-6Ni-1.0Si-0.5Al-0.15Mg-0.1Cr;Cu-Ni-Si alloys;92.25;0.5;0;0;0;0;0;0;0.1;0;0;0;0.15;0;0;0;0;6;0;0;0;1;0;0;0;0;0;1243;4;80;Y;723;15;N;313;;;35;https://doi.org/10.1016/j.msea.2013.02.024
Cu-6Ni-1.0Si-0.5Al-0.15Mg-0.1Cr;Cu-Ni-Si alloys;92.25;0.5;0;0;0;0;0;0;0.1;0;0;0;0.15;0;0;0;0;6;0;0;0;1;0;0;0;0;0;1243;4;80;Y;723;17;N;306;;;35;https://doi.org/10.1016/j.msea.2013.02.024
Cu-6Ni-1.0Si-0.5Al-0.15Mg-0.1Cr;Cu-Ni-Si alloys;92.25;0.5;0;0;0;0;0;0;0.1;0;0;0;0.15;0;0;0;0;6;0;0;0;1;0;0;0;0;0;1243;4;80;Y;723;20;N;298;;;35;https://doi.org/10.1016/j.msea.2013.02.024
Cu-6Ni-1.0Si-0.5Al-0.15Mg-0.1Cr;Cu-Ni-Si alloys;92.25;0.5;0;0;0;0;0;0;0.1;0;0;0;0.15;0;0;0;0;6;0;0;0;1;0;0;0;0;0;1243;4;80;Y;723;23;N;293;;;35;https://doi.org/10.1016/j.msea.2013.02.024
Cu-6Ni-1.0Si-0.5Al-0.15Mg-0.1Cr;Cu-Ni-Si alloys;92.25;0.5;0;0;0;0;0;0;0.1;0;0;0;0.15;0;0;0;0;6;0;0;0;1;0;0;0;0;0;1243;4;80;Y;723;27;N;291;;;36;https://doi.org/10.1016/j.msea.2013.02.024
Cu-6Ni-1Si-0.5Al-0.15Mg-0.1Cr;Cu-Ni-Si alloys;92.25;0.5;0;0;0;0;0;0;0.1;0;0;0;0.15;0;0;0;0;6;0;0;0;1;0;0;0;0;0;1243;6;50;N;;;N;274;;;16;https://doi.org/10.1016/j.intermet.2013.05.013
Cu-6Ni-1Si-0.5Al-0.15Mg-0.1Cr;Cu-Ni-Si alloys;92.25;0.5;0;0;0;0;0;0;0.1;0;0;0;0.15;0;0;0;0;6;0;0;0;1;0;0;0;0;0;1243;6;50;Y;723;0.5;N;344;;;24;https://doi.org/10.1016/j.intermet.2013.05.013
Cu-6Ni-1Si-0.5Al-0.15Mg-0.1Cr;Cu-Ni-Si alloys;92.25;0.5;0;0;0;0;0;0;0.1;0;0;0;0.15;0;0;0;0;6;0;0;0;1;0;0;0;0;0;1243;6;50;Y;723;1;N;341;940;1090;26;https://doi.org/10.1016/j.intermet.2013.05.013
Cu-6Ni-1Si-0.5Al-0.15Mg-0.1Cr;Cu-Ni-Si alloys;92.25;0.5;0;0;0;0;0;0;0.1;0;0;0;0.15;0;0;0;0;6;0;0;0;1;0;0;0;0;0;1243;6;50;Y;723;2;N;338;;;27;https://doi.org/10.1016/j.intermet.2013.05.013
Cu-6Ni-1Si-0.5Al-0.15Mg-0.1Cr;Cu-Ni-Si alloys;92.25;0.5;0;0;0;0;0;0;0.1;0;0;0;0.15;0;0;0;0;6;0;0;0;1;0;0;0;0;0;1243;6;50;Y;723;5;N;334;;;29;https://doi.org/10.1016/j.intermet.2013.05.013
Cu-6Ni-1Si-0.5Al-0.15Mg-0.1Cr;Cu-Ni-Si alloys;92.25;0.5;0;0;0;0;0;0;0.1;0;0;0;0.15;0;0;0;0;6;0;0;0;1;0;0;0;0;0;1243;6;50;Y;723;8;N;326;;;30;https://doi.org/10.1016/j.intermet.2013.05.013
Cu-6Ni-1Si-0.5Al-0.15Mg-0.1Cr;Cu-Ni-Si alloys;92.25;0.5;0;0;0;0;0;0;0.1;0;0;0;0.15;0;0;0;0;6;0;0;0;1;0;0;0;0;0;1243;6;50;Y;723;9;N;;;;30;https://doi.org/10.1016/j.intermet.2013.05.013
Cu-6Ni-1Si-0.5Al-0.15Mg-0.1Cr;Cu-Ni-Si alloys;92.25;0.5;0;0;0;0;0;0;0.1;0;0;0;0.15;0;0;0;0;6;0;0;0;1;0;0;0;0;0;1243;6;50;Y;723;13;N;320;;;;https://doi.org/10.1016/j.intermet.2013.05.013
Cu-6Ni-1Si-0.5Al-0.15Mg-0.1Cr;Cu-Ni-Si alloys;92.25;0.5;0;0;0;0;0;0;0.1;0;0;0;0.15;0;0;0;0;6;0;0;0;1;0;0;0;0;0;1243;6;50;Y;723;17;N;311;;;31;https://doi.org/10.1016/j.intermet.2013.05.013
Cu-6Ni-1Si-0.5Al-0.15Mg-0.1Cr;Cu-Ni-Si alloys;92.25;0.5;0;0;0;0;0;0;0.1;0;0;0;0.15;0;0;0;0;6;0;0;0;1;0;0;0;0;0;1243;6;50;Y;723;20;N;305;;;31;https://doi.org/10.1016/j.intermet.2013.05.013
Cu-6Ni-1Si-0.5Al-0.15Mg-0.1Cr;Cu-Ni-Si alloys;92.25;0.5;0;0;0;0;0;0;0.1;0;0;0;0.15;0;0;0;0;6;0;0;0;1;0;0;0;0;0;1243;6;50;N;;;N;282;;;17;https://doi.org/10.1016/j.intermet.2013.05.013
Cu-6Ni-1Si-0.5Al-0.15Mg-0.1Cr;Cu-Ni-Si alloys;92.25;0.5;0;0;0;0;0;0;0.1;0;0;0;0.15;0;0;0;0;6;0;0;0;1;0;0;0;0;0;1243;6;50;Y;773;0.5;N;318;;;26;https://doi.org/10.1016/j.intermet.2013.05.013
Cu-6Ni-1Si-0.5Al-0.15Mg-0.1Cr;Cu-Ni-Si alloys;92.25;0.5;0;0;0;0;0;0;0.1;0;0;0;0.15;0;0;0;0;6;0;0;0;1;0;0;0;0;0;1243;6;50;Y;773;1;N;313;;;28;https://doi.org/10.1016/j.intermet.2013.05.013
Cu-6Ni-1Si-0.5Al-0.15Mg-0.1Cr;Cu-Ni-Si alloys;92.25;0.5;0;0;0;0;0;0;0.1;0;0;0;0.15;0;0;0;0;6;0;0;0;1;0;0;0;0;0;1243;6;50;Y;773;2;N;285;;;30;https://doi.org/10.1016/j.intermet.2013.05.013
Cu-6Ni-1Si-0.5Al-0.15Mg-0.1Cr;Cu-Ni-Si alloys;92.25;0.5;0;0;0;0;0;0;0.1;0;0;0;0.15;0;0;0;0;6;0;0;0;1;0;0;0;0;0;1243;6;50;Y;773;5;N;266;;;31;https://doi.org/10.1016/j.intermet.2013.05.013
Cu-6Ni-1Si-0.5Al-0.15Mg-0.1Cr;Cu-Ni-Si alloys;92.25;0.5;0;0;0;0;0;0;0.1;0;0;0;0.15;0;0;0;0;6;0;0;0;1;0;0;0;0;0;1243;6;50;Y;773;8;N;;;;32;https://doi.org/10.1016/j.intermet.2013.05.013
Cu-6Ni-1Si-0.5Al-0.15Mg-0.1Cr;Cu-Ni-Si alloys;92.25;0.5;0;0;0;0;0;0;0.1;0;0;0;0.15;0;0;0;0;6;0;0;0;1;0;0;0;0;0;1243;6;50;Y;773;9;N;198;;;;https://doi.org/10.1016/j.intermet.2013.05.013
Cu-6Ni-1Si-0.5Al-0.15Mg-0.1Cr;Cu-Ni-Si alloys;92.25;0.5;0;0;0;0;0;0;0.1;0;0;0;0.15;0;0;0;0;6;0;0;0;1;0;0;0;0;0;1243;6;50;Y;773;15;N;179;;;33;https://doi.org/10.1016/j.intermet.2013.05.013
Cu-6Ni-1Si-0.5Al-0.15Mg-0.1Cr;Cu-Ni-Si alloys;92.25;0.5;0;0;0;0;0;0;0.1;0;0;0;0.15;0;0;0;0;6;0;0;0;1;0;0;0;0;0;1243;6;50;Y;773;20;N;172;;;33;https://doi.org/10.1016/j.intermet.2013.05.013
Cu-6Ni-1Si-0.5Al;Cu-Ni-Si alloys;92.25;0.5;0;0;0;0;0;0;0.1;0;0;0;0.15;0;0;0;0;6;0;0;0;1;0;0;0;0;0;1253;4;55;Y;723;0.2167;Y;381;;1156;25;https://doi.org/10.1016/j.jallcom.2016.11.137
Cu-6Ni-1Si-0.5Al;Cu-Ni-Si alloys;92.25;0.5;0;0;0;0;0;0;0.1;0;0;0;0.15;0;0;0;0;6;0;0;0;1;0;0;0;0;0;1253;4;60;Y;673;0.17;Y;371;;;21;https://doi.org/10.1016/j.jallcom.2016.11.137
Cu-6Ni-1Si-0.5Al;Cu-Ni-Si alloys;92.25;0.5;0;0;0;0;0;0;0.1;0;0;0;0.15;0;0;0;0;6;0;0;0;1;0;0;0;0;0;1253;4;60;Y;673;0.5;Y;382;;;23;https://doi.org/10.1016/j.jallcom.2016.11.137
Cu-6Ni-1Si-0.5Al;Cu-Ni-Si alloys;92.25;0.5;0;0;0;0;0;0;0.1;0;0;0;0.15;0;0;0;0;6;0;0;0;1;0;0;0;0;0;1253;4;60;Y;673;1;Y;360;;;23;https://doi.org/10.1016/j.jallcom.2016.11.137
Cu-6Ni-1Si-0.5Al;Cu-Ni-Si alloys;92.25;0.5;0;0;0;0;0;0;0.1;0;0;0;0.15;0;0;0;0;6;0;0;0;1;0;0;0;0;0;1253;4;60;Y;673;2;Y;353;;;24;https://doi.org/10.1016/j.jallcom.2016.11.137
Cu-6Ni-1Si-0.5Al;Cu-Ni-Si alloys;92.25;0.5;0;0;0;0;0;0;0.1;0;0;0;0.15;0;0;0;0;6;0;0;0;1;0;0;0;0;0;1253;4;60;Y;723;0.17;Y;373;;;25;https://doi.org/10.1016/j.jallcom.2016.11.137
Cu-6Ni-1Si-0.5Al;Cu-Ni-Si alloys;92.25;0.5;0;0;0;0;0;0;0.1;0;0;0;0.15;0;0;0;0;6;0;0;0;1;0;0;0;0;0;1253;4;60;Y;723;0.5;Y;359;;;26;https://doi.org/10.1016/j.jallcom.2016.11.137
Cu-6Ni-1Si-0.5Al;Cu-Ni-Si alloys;92.25;0.5;0;0;0;0;0;0;0.1;0;0;0;0.15;0;0;0;0;6;0;0;0;1;0;0;0;0;0;1253;4;60;Y;723;1;Y;349;;;28;https://doi.org/10.1016/j.jallcom.2016.11.137
Cu-6Ni-1Si-0.5Al;Cu-Ni-Si alloys;92.25;0.5;0;0;0;0;0;0;0.1;0;0;0;0.15;0;0;0;0;6;0;0;0;1;0;0;0;0;0;1253;4;60;Y;723;2;Y;343;;;29;https://doi.org/10.1016/j.jallcom.2016.11.137
Cu-6Ni-1Si-0.5Al;Cu-Ni-Si alloys;92.25;0.5;0;0;0;0;0;0;0.1;0;0;0;0.15;0;0;0;0;6;0;0;0;1;0;0;0;0;0;1253;4;60;Y;773;0.16;Y;299;;;28;https://doi.org/10.1016/j.jallcom.2016.11.137
Cu-6Ni-1Si-0.5Al;Cu-Ni-Si alloys;92.25;0.5;0;0;0;0;0;0;0.1;0;0;0;0.15;0;0;0;0;6;0;0;0;1;0;0;0;0;0;1253;4;60;Y;773;0.5;Y;287;;;28;https://doi.org/10.1016/j.jallcom.2016.11.137
Cu-6Ni-1Si-0.5Al;Cu-Ni-Si alloys;92.25;0.5;0;0;0;0;0;0;0.1;0;0;0;0.15;0;0;0;0;6;0;0;0;1;0;0;0;0;0;1253;4;60;Y;773;1;Y;273;;;29;https://doi.org/10.1016/j.jallcom.2016.11.137
Cu-6Ni-1Si-0.5Al;Cu-Ni-Si alloys;92.25;0.5;0;0;0;0;0;0;0.1;0;0;0;0.15;0;0;0;0;6;0;0;0;1;0;0;0;0;0;1253;4;60;Y;773;2;Y;259;;;30;https://doi.org/10.1016/j.jallcom.2016.11.137
Cu-6Ni-1Si-0.5Al;Cu-Ni-Si alloys;92.25;0.5;0;0;0;0;0;0;0.1;0;0;0;0.15;0;0;0;0;6;0;0;0;1;0;0;0;0;0;1253;4;80;Y;673;0.17;Y;386;;;12;https://doi.org/10.1016/j.jallcom.2016.11.137
Cu-6Ni-1Si-0.5Al;Cu-Ni-Si alloys;92.25;0.5;0;0;0;0;0;0;0.1;0;0;0;0.15;0;0;0;0;6;0;0;0;1;0;0;0;0;0;1253;4;80;Y;673;0.15;Y;370;;;13;https://doi.org/10.1016/j.jallcom.2016.11.137
Cu-6Ni-1Si-0.5Al;Cu-Ni-Si alloys;92.25;0.5;0;0;0;0;0;0;0.1;0;0;0;0.15;0;0;0;0;6;0;0;0;1;0;0;0;0;0;1253;4;80;Y;673;1;Y;365;;;13;https://doi.org/10.1016/j.jallcom.2016.11.137
Cu-6Ni-1Si-0.5Al;Cu-Ni-Si alloys;92.25;0.5;0;0;0;0;0;0;0.1;0;0;0;0.15;0;0;0;0;6;0;0;0;1;0;0;0;0;0;1253;4;80;Y;673;2;Y;363;;;14;https://doi.org/10.1016/j.jallcom.2016.11.137
Cu-6Ni-1Si-0.5Al;Cu-Ni-Si alloys;92.25;0.5;0;0;0;0;0;0;0.1;0;0;0;0.15;0;0;0;0;6;0;0;0;1;0;0;0;0;0;1253;4;80;Y;723;0.17;Y;351;;;18;https://doi.org/10.1016/j.jallcom.2016.11.137
Cu-6Ni-1Si-0.5Al;Cu-Ni-Si alloys;92.25;0.5;0;0;0;0;0;0;0.1;0;0;0;0.15;0;0;0;0;6;0;0;0;1;0;0;0;0;0;1253;4;80;Y;723;0.5;Y;345;;;18;https://doi.org/10.1016/j.jallcom.2016.11.137
Cu-6Ni-1Si-0.5Al;Cu-Ni-Si alloys;92.25;0.5;0;0;0;0;0;0;0.1;0;0;0;0.15;0;0;0;0;6;0;0;0;1;0;0;0;0;0;1253;4;80;Y;723;1;Y;342;;;19;https://doi.org/10.1016/j.jallcom.2016.11.137
Cu-6Ni-1Si-0.5Al;Cu-Ni-Si alloys;92.25;0.5;0;0;0;0;0;0;0.1;0;0;0;0.15;0;0;0;0;6;0;0;0;1;0;0;0;0;0;1253;4;80;Y;723;2;Y;325;;;20;https://doi.org/10.1016/j.jallcom.2016.11.137
Cu-6Ni-1Si-0.5Al;Cu-Ni-Si alloys;92.25;0.5;0;0;0;0;0;0;0.1;0;0;0;0.15;0;0;0;0;6;0;0;0;1;0;0;0;0;0;1253;4;80;Y;773;0.17;Y;285;;;17;https://doi.org/10.1016/j.jallcom.2016.11.137
Cu-6Ni-1Si-0.5Al;Cu-Ni-Si alloys;92.25;0.5;0;0;0;0;0;0;0.1;0;0;0;0.15;0;0;0;0;6;0;0;0;1;0;0;0;0;0;1253;4;80;Y;773;0.5;Y;267;;;17;https://doi.org/10.1016/j.jallcom.2016.11.137
Cu-6Ni-1Si-0.5Al;Cu-Ni-Si alloys;92.25;0.5;0;0;0;0;0;0;0.1;0;0;0;0.15;0;0;0;0;6;0;0;0;1;0;0;0;0;0;1253;4;80;Y;773;1;Y;250;;;18;https://doi.org/10.1016/j.jallcom.2016.11.137
Cu-6Ni-1Si-0.5Al;Cu-Ni-Si alloys;92.25;0.5;0;0;0;0;0;0;0.1;0;0;0;0.15;0;0;0;0;6;0;0;0;1;0;0;0;0;0;1253;4;80;Y;773;2;Y;219;;;18;https://doi.org/10.1016/j.jallcom.2016.11.137
Cu-6Ni-1Si-0.5Al;Cu-Ni-Si alloys;92.25;0.5;0;0;0;0;0;0;0.1;0;0;0;0.15;0;0;0;0;6;0;0;0;1;0;0;0;0;0;1253;4;80;Y;673;0.17;Y;357;;;21;https://doi.org/10.1016/j.jallcom.2016.11.137
Cu-6Ni-1Si-0.5Al;Cu-Ni-Si alloys;92.25;0.5;0;0;0;0;0;0;0.1;0;0;0;0.15;0;0;0;0;6;0;0;0;1;0;0;0;0;0;1253;4;80;Y;673;0.5;Y;359;;;23;https://doi.org/10.1016/j.jallcom.2016.11.137
Cu-6Ni-1Si-0.5Al;Cu-Ni-Si alloys;92.25;0.5;0;0;0;0;0;0;0.1;0;0;0;0.15;0;0;0;0;6;0;0;0;1;0;0;0;0;0;1253;4;80;Y;673;1;Y;362;;;24;https://doi.org/10.1016/j.jallcom.2016.11.137
Cu-6Ni-1Si-0.5Al;Cu-Ni-Si alloys;92.25;0.5;0;0;0;0;0;0;0.1;0;0;0;0.15;0;0;0;0;6;0;0;0;1;0;0;0;0;0;1253;4;80;Y;673;1.5;Y;363;;;;https://doi.org/10.1016/j.jallcom.2016.11.137
Cu-6Ni-1Si-0.5Al;Cu-Ni-Si alloys;92.25;0.5;0;0;0;0;0;0;0.1;0;0;0;0.15;0;0;0;0;6;0;0;0;1;0;0;0;0;0;1253;4;80;Y;673;2;Y;362;;;24;https://doi.org/10.1016/j.jallcom.2016.11.137
Cu-6Ni-1Si-0.5Al;Cu-Ni-Si alloys;92.25;0.5;0;0;0;0;0;0;0.1;0;0;0;0.15;0;0;0;0;6;0;0;0;1;0;0;0;0;0;1253;4;80;Y;673;3;Y;353;;;25;https://doi.org/10.1016/j.jallcom.2016.11.137
Cu-6Ni-1Si-0.5Al;Cu-Ni-Si alloys;92.25;0.5;0;0;0;0;0;0;0.1;0;0;0;0.15;0;0;0;0;6;0;0;0;1;0;0;0;0;0;1253;4;80;Y;723;0.17;Y;361;;;25;https://doi.org/10.1016/j.jallcom.2016.11.137
Cu-6Ni-1Si-0.5Al;Cu-Ni-Si alloys;92.25;0.5;0;0;0;0;0;0;0.1;0;0;0;0.15;0;0;0;0;6;0;0;0;1;0;0;0;0;0;1253;4;80;Y;723;0.5;Y;373;;;27;https://doi.org/10.1016/j.jallcom.2016.11.137
Cu-6Ni-1Si-0.5Al;Cu-Ni-Si alloys;92.25;0.5;0;0;0;0;0;0;0.1;0;0;0;0.15;0;0;0;0;6;0;0;0;1;0;0;0;0;0;1253;4;80;Y;723;1;Y;351;;;28;https://doi.org/10.1016/j.jallcom.2016.11.137
Cu-6Ni-1Si-0.5Al;Cu-Ni-Si alloys;92.25;0.5;0;0;0;0;0;0;0.1;0;0;0;0.15;0;0;0;0;6;0;0;0;1;0;0;0;0;0;1253;4;80;Y;723;1.5;Y;343;;;;https://doi.org/10.1016/j.jallcom.2016.11.137
Cu-6Ni-1Si-0.5Al;Cu-Ni-Si alloys;92.25;0.5;0;0;0;0;0;0;0.1;0;0;0;0.15;0;0;0;0;6;0;0;0;1;0;0;0;0;0;1253;4;80;Y;723;2;Y;342;;;29;https://doi.org/10.1016/j.jallcom.2016.11.137
Cu-6Ni-1Si-0.5Al;Cu-Ni-Si alloys;92.25;0.5;0;0;0;0;0;0;0.1;0;0;0;0.15;0;0;0;0;6;0;0;0;1;0;0;0;0;0;1253;4;80;Y;723;3;Y;311;;;29;https://doi.org/10.1016/j.jallcom.2016.11.137
Cu-6Ni-1Si-0.5Al;Cu-Ni-Si alloys;92.25;0.5;0;0;0;0;0;0;0.1;0;0;0;0.15;0;0;0;0;6;0;0;0;1;0;0;0;0;0;1253;4;80;Y;773;0.17;Y;331;;;27;https://doi.org/10.1016/j.jallcom.2016.11.137
Cu-6Ni-1Si-0.5Al;Cu-Ni-Si alloys;92.25;0.5;0;0;0;0;0;0;0.1;0;0;0;0.15;0;0;0;0;6;0;0;0;1;0;0;0;0;0;1253;4;80;Y;773;0.5;Y;304;;;29;https://doi.org/10.1016/j.jallcom.2016.11.137
Cu-6Ni-1Si-0.5Al;Cu-Ni-Si alloys;92.25;0.5;0;0;0;0;0;0;0.1;0;0;0;0.15;0;0;0;0;6;0;0;0;1;0;0;0;0;0;1253;4;80;Y;773;1;Y;284;;;30;https://doi.org/10.1016/j.jallcom.2016.11.137
Cu-6Ni-1Si-0.5Al;Cu-Ni-Si alloys;92.25;0.5;0;0;0;0;0;0;0.1;0;0;0;0.15;0;0;0;0;6;0;0;0;1;0;0;0;0;0;1253;4;80;Y;773;1.5;Y;266;;;;https://doi.org/10.1016/j.jallcom.2016.11.137
Cu-6Ni-1Si-0.5Al;Cu-Ni-Si alloys;92.25;0.5;0;0;0;0;0;0;0.1;0;0;0;0.15;0;0;0;0;6;0;0;0;1;0;0;0;0;0;1253;4;80;Y;773;2;Y;227;;;32;https://doi.org/10.1016/j.jallcom.2016.11.137
Cu-6Ni-1Si-0.5Al;Cu-Ni-Si alloys;92.25;0.5;0;0;0;0;0;0;0.1;0;0;0;0.15;0;0;0;0;6;0;0;0;1;0;0;0;0;0;1253;4;80;Y;773;3;Y;192;;;32;https://doi.org/10.1016/j.jallcom.2016.11.137
Cu-6Ni-1Si-0.5Al;Cu-Ni-Si alloys;92.25;0.5;0;0;0;0;0;0;0.1;0;0;0;0.15;0;0;0;0;6;0;0;0;1;0;0;0;0;0;1253;4;0;N;;;N;198;;;18;https://doi.org/10.1016/j.jallcom.2016.11.137
Cu-6Ni-1Si-0.5Al;Cu-Ni-Si alloys;92.25;0.5;0;0;0;0;0;0;0.1;0;0;0;0.15;0;0;0;0;6;0;0;0;1;0;0;0;0;0;1253;4;0;Y;673;0.083;N;208;;;23;https://doi.org/10.1016/j.jallcom.2016.11.137
Cu-6Ni-1Si-0.5Al;Cu-Ni-Si alloys;92.25;0.5;0;0;0;0;0;0;0.1;0;0;0;0.15;0;0;0;0;6;0;0;0;1;0;0;0;0;0;1253;4;0;Y;673;0.25;N;222;;;25;https://doi.org/10.1016/j.jallcom.2016.11.137
Cu-6Ni-1Si-0.5Al;Cu-Ni-Si alloys;92.25;0.5;0;0;0;0;0;0;0.1;0;0;0;0.15;0;0;0;0;6;0;0;0;1;0;0;0;0;0;1253;4;0;Y;673;0.5;N;232;;;28;https://doi.org/10.1016/j.jallcom.2016.11.137
Cu-6Ni-1Si-0.5Al;Cu-Ni-Si alloys;92.25;0.5;0;0;0;0;0;0;0.1;0;0;0;0.15;0;0;0;0;6;0;0;0;1;0;0;0;0;0;1253;4;0;Y;673;0.75;N;238;;;30;https://doi.org/10.1016/j.jallcom.2016.11.137
Cu-6Ni-1Si-0.5Al;Cu-Ni-Si alloys;92.25;0.5;0;0;0;0;0;0;0.1;0;0;0;0.15;0;0;0;0;6;0;0;0;1;0;0;0;0;0;1253;4;0;Y;673;1;N;244;;;31;https://doi.org/10.1016/j.jallcom.2016.11.137
Cu-6Ni-1Si-0.5Al;Cu-Ni-Si alloys;92.25;0.5;0;0;0;0;0;0;0.1;0;0;0;0.15;0;0;0;0;6;0;0;0;1;0;0;0;0;0;1253;4;0;Y;673;1.5;N;244;;;33;https://doi.org/10.1016/j.jallcom.2016.11.137
Cu-6Ni-1Si-0.5Al;Cu-Ni-Si alloys;92.25;0.5;0;0;0;0;0;0;0.1;0;0;0;0.15;0;0;0;0;6;0;0;0;1;0;0;0;0;0;1253;4;0;Y;673;2;N;243;;;35;https://doi.org/10.1016/j.jallcom.2016.11.137
Cu-6Ni-1Si-0.5Al;Cu-Ni-Si alloys;92.25;0.5;0;0;0;0;0;0;0.1;0;0;0;0.15;0;0;0;0;6;0;0;0;1;0;0;0;0;0;1253;4;0;Y;673;3;N;244;;;37;https://doi.org/10.1016/j.jallcom.2016.11.137
Cu-6Ni-1Si-0.5Al;Cu-Ni-Si alloys;92.25;0.5;0;0;0;0;0;0;0.1;0;0;0;0.15;0;0;0;0;6;0;0;0;1;0;0;0;0;0;1253;4;0;Y;673;4;N;241;;;39;https://doi.org/10.1016/j.jallcom.2016.11.137
Cu-6Ni-1Si-0.5Al;Cu-Ni-Si alloys;92.25;0.5;0;0;0;0;0;0;0.1;0;0;0;0.15;0;0;0;0;6;0;0;0;1;0;0;0;0;0;1253;4;0;Y;673;5;N;234;;;40;https://doi.org/10.1016/j.jallcom.2016.11.137
Cu-6Ni-1Si-0.5Al;Cu-Ni-Si alloys;92.25;0.5;0;0;0;0;0;0;0.1;0;0;0;0.15;0;0;0;0;6;0;0;0;1;0;0;0;0;0;1253;4;0;Y;673;6;N;231;;;42;https://doi.org/10.1016/j.jallcom.2016.11.137
Cu-6Ni-1Si-0.5Al;Cu-Ni-Si alloys;92.25;0.5;0;0;0;0;0;0;0.1;0;0;0;0.15;0;0;0;0;6;0;0;0;1;0;0;0;0;0;1253;4;0;Y;673;8;N;217;;;46;https://doi.org/10.1016/j.jallcom.2016.11.137
Cu-6Ni-1Si-0.5Al;Cu-Ni-Si alloys;92.25;0.5;0;0;0;0;0;0;0.1;0;0;0;0.15;0;0;0;0;6;0;0;0;1;0;0;0;0;0;1253;4;0;Y;723;0.083;N;227;;;27;https://doi.org/10.1016/j.jallcom.2016.11.137
Cu-6Ni-1Si-0.5Al;Cu-Ni-Si alloys;92.25;0.5;0;0;0;0;0;0;0.1;0;0;0;0.15;0;0;0;0;6;0;0;0;1;0;0;0;0;0;1253;4;0;Y;723;0.25;N;239;;;32;https://doi.org/10.1016/j.jallcom.2016.11.137
Cu-6Ni-1Si-0.5Al;Cu-Ni-Si alloys;92.25;0.5;0;0;0;0;0;0;0.1;0;0;0;0.15;0;0;0;0;6;0;0;0;1;0;0;0;0;0;1253;4;0;Y;723;0.5;N;248;;;36;https://doi.org/10.1016/j.jallcom.2016.11.137
Cu-6Ni-1Si-0.5Al;Cu-Ni-Si alloys;92.25;0.5;0;0;0;0;0;0;0.1;0;0;0;0.15;0;0;0;0;6;0;0;0;1;0;0;0;0;0;1253;4;0;Y;723;0.75;N;248;;;38;https://doi.org/10.1016/j.jallcom.2016.11.137
Cu-6Ni-1Si-0.5Al;Cu-Ni-Si alloys;92.25;0.5;0;0;0;0;0;0;0.1;0;0;0;0.15;0;0;0;0;6;0;0;0;1;0;0;0;0;0;1253;4;0;Y;723;1;N;247;;;39;https://doi.org/10.1016/j.jallcom.2016.11.137
Cu-6Ni-1Si-0.5Al;Cu-Ni-Si alloys;92.25;0.5;0;0;0;0;0;0;0.1;0;0;0;0.15;0;0;0;0;6;0;0;0;1;0;0;0;0;0;1253;4;0;Y;723;1.5;N;244;;;42;https://doi.org/10.1016/j.jallcom.2016.11.137
Cu-6Ni-1Si-0.5Al;Cu-Ni-Si alloys;92.25;0.5;0;0;0;0;0;0;0.1;0;0;0;0.15;0;0;0;0;6;0;0;0;1;0;0;0;0;0;1253;4;0;Y;723;2;N;236;;;43;https://doi.org/10.1016/j.jallcom.2016.11.137
Cu-6Ni-1Si-0.5Al;Cu-Ni-Si alloys;92.25;0.5;0;0;0;0;0;0;0.1;0;0;0;0.15;0;0;0;0;6;0;0;0;1;0;0;0;0;0;1253;4;0;Y;723;3;N;217;;;46;https://doi.org/10.1016/j.jallcom.2016.11.137
Cu-6Ni-1Si-0.5Al;Cu-Ni-Si alloys;92.25;0.5;0;0;0;0;0;0;0.1;0;0;0;0.15;0;0;0;0;6;0;0;0;1;0;0;0;0;0;1253;4;0;Y;723;4;N;209;;;49;https://doi.org/10.1016/j.jallcom.2016.11.137
Cu-6Ni-1Si-0.5Al;Cu-Ni-Si alloys;92.25;0.5;0;0;0;0;0;0;0.1;0;0;0;0.15;0;0;0;0;6;0;0;0;1;0;0;0;0;0;1253;4;0;Y;723;5;N;204;;;50;https://doi.org/10.1016/j.jallcom.2016.11.137
Cu-6Ni-1Si-0.5Al;Cu-Ni-Si alloys;92.25;0.5;0;0;0;0;0;0;0.1;0;0;0;0.15;0;0;0;0;6;0;0;0;1;0;0;0;0;0;1253;4;0;Y;723;6;N;197;;;52;https://doi.org/10.1016/j.jallcom.2016.11.137
Cu-6Ni-1Si-0.5Al;Cu-Ni-Si alloys;92.25;0.5;0;0;0;0;0;0;0.1;0;0;0;0.15;0;0;0;0;6;0;0;0;1;0;0;0;0;0;1253;4;0;Y;723;8;N;181;;;55;https://doi.org/10.1016/j.jallcom.2016.11.137
Cu-6Ni-1Si-0.5Al;Cu-Ni-Si alloys;92.25;0.5;0;0;0;0;0;0;0.1;0;0;0;0.15;0;0;0;0;6;0;0;0;1;0;0;0;0;0;1253;4;0;Y;773;0.083;N;247;;;32;https://doi.org/10.1016/j.jallcom.2016.11.137
Cu-6Ni-1Si-0.5Al;Cu-Ni-Si alloys;92.25;0.5;0;0;0;0;0;0;0.1;0;0;0;0.15;0;0;0;0;6;0;0;0;1;0;0;0;0;0;1253;4;0;Y;773;0.25;N;242;;;38;https://doi.org/10.1016/j.jallcom.2016.11.137
Cu-6Ni-1Si-0.5Al;Cu-Ni-Si alloys;92.25;0.5;0;0;0;0;0;0;0.1;0;0;0;0.15;0;0;0;0;6;0;0;0;1;0;0;0;0;0;1253;4;0;Y;773;0.5;N;222;;;41;https://doi.org/10.1016/j.jallcom.2016.11.137
Cu-6Ni-1Si-0.5Al;Cu-Ni-Si alloys;92.25;0.5;0;0;0;0;0;0;0.1;0;0;0;0.15;0;0;0;0;6;0;0;0;1;0;0;0;0;0;1253;4;0;Y;773;0.75;N;211;;;45;https://doi.org/10.1016/j.jallcom.2016.11.137
Cu-6Ni-1Si-0.5Al;Cu-Ni-Si alloys;92.25;0.5;0;0;0;0;0;0;0.1;0;0;0;0.15;0;0;0;0;6;0;0;0;1;0;0;0;0;0;1253;4;0;Y;773;1;N;197;;;47;https://doi.org/10.1016/j.jallcom.2016.11.137
Cu-6Ni-1Si-0.5Al;Cu-Ni-Si alloys;92.25;0.5;0;0;0;0;0;0;0.1;0;0;0;0.15;0;0;0;0;6;0;0;0;1;0;0;0;0;0;1253;4;0;Y;773;1.5;N;161;;;51;https://doi.org/10.1016/j.jallcom.2016.11.137
Cu-6Ni-1Si-0.5Al;Cu-Ni-Si alloys;92.25;0.5;0;0;0;0;0;0;0.1;0;0;0;0.15;0;0;0;0;6;0;0;0;1;0;0;0;0;0;1253;4;0;Y;773;2;N;151;;;53;https://doi.org/10.1016/j.jallcom.2016.11.137
Cu-6Ni-1Si-0.5Al;Cu-Ni-Si alloys;92.25;0.5;0;0;0;0;0;0;0.1;0;0;0;0.15;0;0;0;0;6;0;0;0;1;0;0;0;0;0;1253;4;0;Y;773;3;N;141;;;55;https://doi.org/10.1016/j.jallcom.2016.11.137
Cu-6Ni-1Si-0.5Al;Cu-Ni-Si alloys;92.25;0.5;0;0;0;0;0;0;0.1;0;0;0;0.15;0;0;0;0;6;0;0;0;1;0;0;0;0;0;1253;4;0;Y;773;4;N;136;;;55;https://doi.org/10.1016/j.jallcom.2016.11.137
Cu-6Ni-1Si-0.5Al;Cu-Ni-Si alloys;92.25;0.5;0;0;0;0;0;0;0.1;0;0;0;0.15;0;0;0;0;6;0;0;0;1;0;0;0;0;0;1253;4;0;Y;773;5;N;134;;;56;https://doi.org/10.1016/j.jallcom.2016.11.137
Cu-6Ni-1Si-0.5Al;Cu-Ni-Si alloys;92.25;0.5;0;0;0;0;0;0;0.1;0;0;0;0.15;0;0;0;0;6;0;0;0;1;0;0;0;0;0;1253;4;0;Y;773;6;N;132;;;57;https://doi.org/10.1016/j.jallcom.2016.11.137
Cu-6Ni-1Si-0.5Al;Cu-Ni-Si alloys;92.25;0.5;0;0;0;0;0;0;0.1;0;0;0;0.15;0;0;0;0;6;0;0;0;1;0;0;0;0;0;1253;4;0;Y;773;8;N;130;;;56;https://doi.org/10.1016/j.jallcom.2016.11.137
Cu-6Ni-1Si-0.5Al;Cu-Ni-Si alloys;92.25;0.5;0;0;0;0;0;0;0.1;0;0;0;0.15;0;0;0;0;6;0;0;0;1;0;0;0;0;0;1253;4;50;N;;;Y;251;;;30;https://doi.org/10.1016/j.jallcom.2016.11.137
Cu-6Ni-1Si-0.5Al;Cu-Ni-Si alloys;92.25;0.5;0;0;0;0;0;0;0.1;0;0;0;0.15;0;0;0;0;6;0;0;0;1;0;0;0;0;0;1253;4;50;Y;673;0.083;Y;255;;;33;https://doi.org/10.1016/j.jallcom.2016.11.137
Cu-6Ni-1Si-0.5Al;Cu-Ni-Si alloys;92.25;0.5;0;0;0;0;0;0;0.1;0;0;0;0.15;0;0;0;0;6;0;0;0;1;0;0;0;0;0;1253;4;50;Y;673;0.25;Y;259;;;36;https://doi.org/10.1016/j.jallcom.2016.11.137
Cu-6Ni-1Si-0.5Al;Cu-Ni-Si alloys;92.25;0.5;0;0;0;0;0;0;0.1;0;0;0;0.15;0;0;0;0;6;0;0;0;1;0;0;0;0;0;1253;4;50;Y;673;0.5;Y;253;;;39;https://doi.org/10.1016/j.jallcom.2016.11.137
Cu-6Ni-1Si-0.5Al;Cu-Ni-Si alloys;92.25;0.5;0;0;0;0;0;0;0.1;0;0;0;0.15;0;0;0;0;6;0;0;0;1;0;0;0;0;0;1253;4;50;Y;673;0.75;Y;252;;;41;https://doi.org/10.1016/j.jallcom.2016.11.137
Cu-6Ni-1Si-0.5Al;Cu-Ni-Si alloys;92.25;0.5;0;0;0;0;0;0;0.1;0;0;0;0.15;0;0;0;0;6;0;0;0;1;0;0;0;0;0;1253;4;50;Y;673;1;Y;243;;;42;https://doi.org/10.1016/j.jallcom.2016.11.137
Cu-6Ni-1Si-0.5Al;Cu-Ni-Si alloys;92.25;0.5;0;0;0;0;0;0;0.1;0;0;0;0.15;0;0;0;0;6;0;0;0;1;0;0;0;0;0;1253;4;50;Y;673;1.5;Y;239;;;47;https://doi.org/10.1016/j.jallcom.2016.11.137
Cu-6Ni-1Si-0.5Al;Cu-Ni-Si alloys;92.25;0.5;0;0;0;0;0;0;0.1;0;0;0;0.15;0;0;0;0;6;0;0;0;1;0;0;0;0;0;1253;4;50;Y;673;2;Y;234;;;49;https://doi.org/10.1016/j.jallcom.2016.11.137
Cu-6Ni-1Si-0.5Al;Cu-Ni-Si alloys;92.25;0.5;0;0;0;0;0;0;0.1;0;0;0;0.15;0;0;0;0;6;0;0;0;1;0;0;0;0;0;1253;4;50;Y;673;3;Y;224;;;53;https://doi.org/10.1016/j.jallcom.2016.11.137
Cu-6Ni-1Si-0.5Al;Cu-Ni-Si alloys;92.25;0.5;0;0;0;0;0;0;0.1;0;0;0;0.15;0;0;0;0;6;0;0;0;1;0;0;0;0;0;1253;4;50;Y;673;4;Y;211;;;55;https://doi.org/10.1016/j.jallcom.2016.11.137
Cu-6Ni-1Si-0.5Al;Cu-Ni-Si alloys;92.25;0.5;0;0;0;0;0;0;0.1;0;0;0;0.15;0;0;0;0;6;0;0;0;1;0;0;0;0;0;1253;4;50;Y;673;5;Y;199;;;57;https://doi.org/10.1016/j.jallcom.2016.11.137
Cu-6Ni-1Si-0.5Al;Cu-Ni-Si alloys;92.25;0.5;0;0;0;0;0;0;0.1;0;0;0;0.15;0;0;0;0;6;0;0;0;1;0;0;0;0;0;1253;4;50;Y;673;6;Y;198;;;59;https://doi.org/10.1016/j.jallcom.2016.11.137
Cu-6Ni-1Si-0.5Al;Cu-Ni-Si alloys;92.25;0.5;0;0;0;0;0;0;0.1;0;0;0;0.15;0;0;0;0;6;0;0;0;1;0;0;0;0;0;1253;4;50;Y;673;8;Y;187;;;61;https://doi.org/10.1016/j.jallcom.2016.11.137
Cu-6Ni-1Si-0.5Al;Cu-Ni-Si alloys;92.25;0.5;0;0;0;0;0;0;0.1;0;0;0;0.15;0;0;0;0;6;0;0;0;1;0;0;0;0;0;1253;4;50;Y;723;0.083;Y;244;;;36;https://doi.org/10.1016/j.jallcom.2016.11.137
Cu-6Ni-1Si-0.5Al;Cu-Ni-Si alloys;92.25;0.5;0;0;0;0;0;0;0.1;0;0;0;0.15;0;0;0;0;6;0;0;0;1;0;0;0;0;0;1253;4;50;Y;723;0.25;Y;235;;;41;https://doi.org/10.1016/j.jallcom.2016.11.137
Cu-6Ni-1Si-0.5Al;Cu-Ni-Si alloys;92.25;0.5;0;0;0;0;0;0;0.1;0;0;0;0.15;0;0;0;0;6;0;0;0;1;0;0;0;0;0;1253;4;50;Y;723;0.5;Y;229;;;46;https://doi.org/10.1016/j.jallcom.2016.11.137
Cu-6Ni-1Si-0.5Al;Cu-Ni-Si alloys;92.25;0.5;0;0;0;0;0;0;0.1;0;0;0;0.15;0;0;0;0;6;0;0;0;1;0;0;0;0;0;1253;4;50;Y;723;0.75;Y;216;;;49;https://doi.org/10.1016/j.jallcom.2016.11.137
Cu-6Ni-1Si-0.5Al;Cu-Ni-Si alloys;92.25;0.5;0;0;0;0;0;0;0.1;0;0;0;0.15;0;0;0;0;6;0;0;0;1;0;0;0;0;0;1253;4;50;Y;723;1;Y;215;;;50;https://doi.org/10.1016/j.jallcom.2016.11.137
Cu-6Ni-1Si-0.5Al;Cu-Ni-Si alloys;92.25;0.5;0;0;0;0;0;0;0.1;0;0;0;0.15;0;0;0;0;6;0;0;0;1;0;0;0;0;0;1253;4;50;Y;723;1.5;Y;203;;;54;https://doi.org/10.1016/j.jallcom.2016.11.137
Cu-6Ni-1Si-0.5Al;Cu-Ni-Si alloys;92.25;0.5;0;0;0;0;0;0;0.1;0;0;0;0.15;0;0;0;0;6;0;0;0;1;0;0;0;0;0;1253;4;50;Y;723;2;Y;195;;;56;https://doi.org/10.1016/j.jallcom.2016.11.137
Cu-6Ni-1Si-0.5Al;Cu-Ni-Si alloys;92.25;0.5;0;0;0;0;0;0;0.1;0;0;0;0.15;0;0;0;0;6;0;0;0;1;0;0;0;0;0;1253;4;50;Y;723;3;Y;180;;;58;https://doi.org/10.1016/j.jallcom.2016.11.137
Cu-6Ni-1Si-0.5Al;Cu-Ni-Si alloys;92.25;0.5;0;0;0;0;0;0;0.1;0;0;0;0.15;0;0;0;0;6;0;0;0;1;0;0;0;0;0;1253;4;50;Y;723;4;Y;167;;;59;https://doi.org/10.1016/j.jallcom.2016.11.137
Cu-6Ni-1Si-0.5Al;Cu-Ni-Si alloys;92.25;0.5;0;0;0;0;0;0;0.1;0;0;0;0.15;0;0;0;0;6;0;0;0;1;0;0;0;0;0;1253;4;50;Y;723;5;Y;157;;;59;https://doi.org/10.1016/j.jallcom.2016.11.137
Cu-6Ni-1Si-0.5Al;Cu-Ni-Si alloys;92.25;0.5;0;0;0;0;0;0;0.1;0;0;0;0.15;0;0;0;0;6;0;0;0;1;0;0;0;0;0;1253;4;50;Y;723;6;Y;151;;;60;https://doi.org/10.1016/j.jallcom.2016.11.137
Cu-6Ni-1Si-0.5Al;Cu-Ni-Si alloys;92.25;0.5;0;0;0;0;0;0;0.1;0;0;0;0.15;0;0;0;0;6;0;0;0;1;0;0;0;0;0;1253;4;50;Y;723;8;Y;148;;;61;https://doi.org/10.1016/j.jallcom.2016.11.137
Cu-6Ni-1Si-0.5Al;Cu-Ni-Si alloys;92.25;0.5;0;0;0;0;0;0;0.1;0;0;0;0.15;0;0;0;0;6;0;0;0;1;0;0;0;0;0;1253;4;50;Y;773;0.083;Y;216;;;43;https://doi.org/10.1016/j.jallcom.2016.11.137
Cu-6Ni-1Si-0.5Al;Cu-Ni-Si alloys;92.25;0.5;0;0;0;0;0;0;0.1;0;0;0;0.15;0;0;0;0;6;0;0;0;1;0;0;0;0;0;1253;4;50;Y;773;0.25;Y;180;;;49;https://doi.org/10.1016/j.jallcom.2016.11.137
Cu-6Ni-1Si-0.5Al;Cu-Ni-Si alloys;92.25;0.5;0;0;0;0;0;0;0.1;0;0;0;0.15;0;0;0;0;6;0;0;0;1;0;0;0;0;0;1253;4;50;Y;773;0.5;Y;162;;;52;https://doi.org/10.1016/j.jallcom.2016.11.137
Cu-6Ni-1Si-0.5Al;Cu-Ni-Si alloys;92.25;0.5;0;0;0;0;0;0;0.1;0;0;0;0.15;0;0;0;0;6;0;0;0;1;0;0;0;0;0;1253;4;50;Y;773;0.75;Y;158;;;53;https://doi.org/10.1016/j.jallcom.2016.11.137
Cu-6Ni-1Si-0.5Al;Cu-Ni-Si alloys;92.25;0.5;0;0;0;0;0;0;0.1;0;0;0;0.15;0;0;0;0;6;0;0;0;1;0;0;0;0;0;1253;4;50;Y;773;1;Y;154;;;54;https://doi.org/10.1016/j.jallcom.2016.11.137
Cu-6Ni-1Si-0.5Al;Cu-Ni-Si alloys;92.25;0.5;0;0;0;0;0;0;0.1;0;0;0;0.15;0;0;0;0;6;0;0;0;1;0;0;0;0;0;1253;4;50;Y;773;1.5;Y;148;;;55;https://doi.org/10.1016/j.jallcom.2016.11.137
Cu-6Ni-1Si-0.5Al;Cu-Ni-Si alloys;92.25;0.5;0;0;0;0;0;0;0.1;0;0;0;0.15;0;0;0;0;6;0;0;0;1;0;0;0;0;0;1253;4;50;Y;773;2;Y;149;;;55;https://doi.org/10.1016/j.jallcom.2016.11.137
Cu-6Ni-1Si-0.5Al;Cu-Ni-Si alloys;92.25;0.5;0;0;0;0;0;0;0.1;0;0;0;0.15;0;0;0;0;6;0;0;0;1;0;0;0;0;0;1253;4;50;Y;773;3;Y;146;;;55;https://doi.org/10.1016/j.jallcom.2016.11.137
Cu-6Ni-1Si-0.5Al;Cu-Ni-Si alloys;92.25;0.5;0;0;0;0;0;0;0.1;0;0;0;0.15;0;0;0;0;6;0;0;0;1;0;0;0;0;0;1253;4;50;Y;773;4;Y;144;;;56;https://doi.org/10.1016/j.jallcom.2016.11.137
Cu-6Ni-1Si-0.5Al;Cu-Ni-Si alloys;92.25;0.5;0;0;0;0;0;0;0.1;0;0;0;0.15;0;0;0;0;6;0;0;0;1;0;0;0;0;0;1253;4;50;Y;773;5;Y;143;;;56;https://doi.org/10.1016/j.jallcom.2016.11.137
Cu-6Ni-1Si-0.5Al;Cu-Ni-Si alloys;92.25;0.5;0;0;0;0;0;0;0.1;0;0;0;0.15;0;0;0;0;6;0;0;0;1;0;0;0;0;0;1253;4;50;Y;773;6;Y;141;;;56;https://doi.org/10.1016/j.jallcom.2016.11.137
Cu-6Ni-1Si-0.5Al;Cu-Ni-Si alloys;92.25;0.5;0;0;0;0;0;0;0.1;0;0;0;0.15;0;0;0;0;6;0;0;0;1;0;0;0;0;0;1253;4;50;Y;773;8;Y;141;;;56;https://doi.org/10.1016/j.jallcom.2016.11.137
Cu-6Ni-1Si-0.5Al;Cu-Ni-Si alloys;92.25;0.5;0;0;0;0;0;0;0.1;0;0;0;0.15;0;0;0;0;6;0;0;0;1;0;0;0;0;0;1253;4;50;Y;823;0.083;Y;191;;;42;https://doi.org/10.1016/j.jallcom.2016.11.137
Cu-6Ni-1Si-0.5Al;Cu-Ni-Si alloys;92.25;0.5;0;0;0;0;0;0;0.1;0;0;0;0.15;0;0;0;0;6;0;0;0;1;0;0;0;0;0;1253;4;50;Y;823;0.25;Y;158;;;46;https://doi.org/10.1016/j.jallcom.2016.11.137
Cu-6Ni-1Si-0.5Al;Cu-Ni-Si alloys;92.25;0.5;0;0;0;0;0;0;0.1;0;0;0;0.15;0;0;0;0;6;0;0;0;1;0;0;0;0;0;1253;4;50;Y;823;0.5;Y;145;;;48;https://doi.org/10.1016/j.jallcom.2016.11.137
Cu-6Ni-1Si-0.5Al;Cu-Ni-Si alloys;92.25;0.5;0;0;0;0;0;0;0.1;0;0;0;0.15;0;0;0;0;6;0;0;0;1;0;0;0;0;0;1253;4;50;Y;823;0.75;Y;141;;;48;https://doi.org/10.1016/j.jallcom.2016.11.137
Cu-6Ni-1Si-0.5Al;Cu-Ni-Si alloys;92.25;0.5;0;0;0;0;0;0;0.1;0;0;0;0.15;0;0;0;0;6;0;0;0;1;0;0;0;0;0;1253;4;50;Y;823;1;Y;140;;;48;https://doi.org/10.1016/j.jallcom.2016.11.137
Cu-6Ni-1Si-0.5Al;Cu-Ni-Si alloys;92.25;0.5;0;0;0;0;0;0;0.1;0;0;0;0.15;0;0;0;0;6;0;0;0;1;0;0;0;0;0;1253;4;50;Y;823;1.5;Y;137;;;48;https://doi.org/10.1016/j.jallcom.2016.11.137
Cu-6Ni-1Si-0.5Al;Cu-Ni-Si alloys;92.25;0.5;0;0;0;0;0;0;0.1;0;0;0;0.15;0;0;0;0;6;0;0;0;1;0;0;0;0;0;1253;4;50;Y;823;2;Y;136;;;49;https://doi.org/10.1016/j.jallcom.2016.11.137
Cu-6Ni-1Si-0.5Al;Cu-Ni-Si alloys;92.25;0.5;0;0;0;0;0;0;0.1;0;0;0;0.15;0;0;0;0;6;0;0;0;1;0;0;0;0;0;1253;4;50;Y;823;3;Y;135;;;49;https://doi.org/10.1016/j.jallcom.2016.11.137
Cu-6Ni-1Si-0.5Al;Cu-Ni-Si alloys;92.25;0.5;0;0;0;0;0;0;0.1;0;0;0;0.15;0;0;0;0;6;0;0;0;1;0;0;0;0;0;1253;4;50;Y;823;4;Y;133;;;49;https://doi.org/10.1016/j.jallcom.2016.11.137
Cu-6Ni-1Si-0.5Al;Cu-Ni-Si alloys;92.25;0.5;0;0;0;0;0;0;0.1;0;0;0;0.15;0;0;0;0;6;0;0;0;1;0;0;0;0;0;1253;4;50;Y;823;5;Y;131;;;49;https://doi.org/10.1016/j.jallcom.2016.11.137
Cu-6Ni-1Si-0.5Al;Cu-Ni-Si alloys;92.25;0.5;0;0;0;0;0;0;0.1;0;0;0;0.15;0;0;0;0;6;0;0;0;1;0;0;0;0;0;1253;4;50;Y;823;6;Y;130;;;50;https://doi.org/10.1016/j.jallcom.2016.11.137
Cu-6Ni-1Si-0.5Al;Cu-Ni-Si alloys;92.25;0.5;0;0;0;0;0;0;0.1;0;0;0;0.15;0;0;0;0;6;0;0;0;1;0;0;0;0;0;1253;4;50;Y;823;8;Y;130;;;50;https://doi.org/10.1016/j.jallcom.2016.11.137
Cu-6Ni-1Si-0.5Al;Cu-Ni-Si alloys;92.25;0.5;0;0;0;0;0;0;0.1;0;0;0;0.15;0;0;0;0;6;0;0;0;1;0;0;0;0;0;1253;4;50;N;;;Y;259;;;37;https://doi.org/10.1016/j.jallcom.2016.11.137
Cu-6Ni-1Si-0.5Al;Cu-Ni-Si alloys;92.25;0.5;0;0;0;0;0;0;0.1;0;0;0;0.15;0;0;0;0;6;0;0;0;1;0;0;0;0;0;1253;4;50;Y;673;0.083;Y;254;;;41;https://doi.org/10.1016/j.jallcom.2016.11.137
Cu-6Ni-1Si-0.5Al;Cu-Ni-Si alloys;92.25;0.5;0;0;0;0;0;0;0.1;0;0;0;0.15;0;0;0;0;6;0;0;0;1;0;0;0;0;0;1253;4;50;Y;673;0.25;Y;251;;;44;https://doi.org/10.1016/j.jallcom.2016.11.137
Cu-6Ni-1Si-0.5Al;Cu-Ni-Si alloys;92.25;0.5;0;0;0;0;0;0;0.1;0;0;0;0.15;0;0;0;0;6;0;0;0;1;0;0;0;0;0;1253;4;50;Y;673;0.5;Y;245;;;47;https://doi.org/10.1016/j.jallcom.2016.11.137
Cu-6Ni-1Si-0.5Al;Cu-Ni-Si alloys;92.25;0.5;0;0;0;0;0;0;0.1;0;0;0;0.15;0;0;0;0;6;0;0;0;1;0;0;0;0;0;1253;4;50;Y;673;0.75;Y;234;;;50;https://doi.org/10.1016/j.jallcom.2016.11.137
Cu-6Ni-1Si-0.5Al;Cu-Ni-Si alloys;92.25;0.5;0;0;0;0;0;0;0.1;0;0;0;0.15;0;0;0;0;6;0;0;0;1;0;0;0;0;0;1253;4;50;Y;673;1;Y;228;;;51;https://doi.org/10.1016/j.jallcom.2016.11.137
Cu-6Ni-1Si-0.5Al;Cu-Ni-Si alloys;92.25;0.5;0;0;0;0;0;0;0.1;0;0;0;0.15;0;0;0;0;6;0;0;0;1;0;0;0;0;0;1253;4;50;Y;673;1.5;Y;210;;;54;https://doi.org/10.1016/j.jallcom.2016.11.137
Cu-6Ni-1Si-0.5Al;Cu-Ni-Si alloys;92.25;0.5;0;0;0;0;0;0;0.1;0;0;0;0.15;0;0;0;0;6;0;0;0;1;0;0;0;0;0;1253;4;50;Y;673;2;Y;200;;;57;https://doi.org/10.1016/j.jallcom.2016.11.137
Cu-6Ni-1Si-0.5Al;Cu-Ni-Si alloys;92.25;0.5;0;0;0;0;0;0;0.1;0;0;0;0.15;0;0;0;0;6;0;0;0;1;0;0;0;0;0;1253;4;50;Y;673;3;Y;189;;;60;https://doi.org/10.1016/j.jallcom.2016.11.137
Cu-6Ni-1Si-0.5Al;Cu-Ni-Si alloys;92.25;0.5;0;0;0;0;0;0;0.1;0;0;0;0.15;0;0;0;0;6;0;0;0;1;0;0;0;0;0;1253;4;50;Y;673;4;Y;183;;;61;https://doi.org/10.1016/j.jallcom.2016.11.137
Cu-6Ni-1Si-0.5Al;Cu-Ni-Si alloys;92.25;0.5;0;0;0;0;0;0;0.1;0;0;0;0.15;0;0;0;0;6;0;0;0;1;0;0;0;0;0;1253;4;50;Y;673;5;Y;175;;;62;https://doi.org/10.1016/j.jallcom.2016.11.137
Cu-6Ni-1Si-0.5Al;Cu-Ni-Si alloys;92.25;0.5;0;0;0;0;0;0;0.1;0;0;0;0.15;0;0;0;0;6;0;0;0;1;0;0;0;0;0;1253;4;50;Y;673;6;Y;168;;;62;https://doi.org/10.1016/j.jallcom.2016.11.137
Cu-6Ni-1Si-0.5Al;Cu-Ni-Si alloys;92.25;0.5;0;0;0;0;0;0;0.1;0;0;0;0.15;0;0;0;0;6;0;0;0;1;0;0;0;0;0;1253;4;50;Y;673;8;Y;166;;;64;https://doi.org/10.1016/j.jallcom.2016.11.137
Cu-6Ni-1Si-0.5Al;Cu-Ni-Si alloys;92.25;0.5;0;0;0;0;0;0;0.1;0;0;0;0.15;0;0;0;0;6;0;0;0;1;0;0;0;0;0;1253;4;50;Y;723;0.083;Y;240;;;43;https://doi.org/10.1016/j.jallcom.2016.11.137
Cu-6Ni-1Si-0.5Al;Cu-Ni-Si alloys;92.25;0.5;0;0;0;0;0;0;0.1;0;0;0;0.15;0;0;0;0;6;0;0;0;1;0;0;0;0;0;1253;4;50;Y;723;0.25;Y;218;;;48;https://doi.org/10.1016/j.jallcom.2016.11.137
Cu-6Ni-1Si-0.5Al;Cu-Ni-Si alloys;92.25;0.5;0;0;0;0;0;0;0.1;0;0;0;0.15;0;0;0;0;6;0;0;0;1;0;0;0;0;0;1253;4;50;Y;723;0.5;Y;196;;;52;https://doi.org/10.1016/j.jallcom.2016.11.137
Cu-6Ni-1Si-0.5Al;Cu-Ni-Si alloys;92.25;0.5;0;0;0;0;0;0;0.1;0;0;0;0.15;0;0;0;0;6;0;0;0;1;0;0;0;0;0;1253;4;50;Y;723;0.75;Y;188;;;55;https://doi.org/10.1016/j.jallcom.2016.11.137
Cu-6Ni-1Si-0.5Al;Cu-Ni-Si alloys;92.25;0.5;0;0;0;0;0;0;0.1;0;0;0;0.15;0;0;0;0;6;0;0;0;1;0;0;0;0;0;1253;4;50;Y;723;1;Y;182;;;56;https://doi.org/10.1016/j.jallcom.2016.11.137
Cu-6Ni-1Si-0.5Al;Cu-Ni-Si alloys;92.25;0.5;0;0;0;0;0;0;0.1;0;0;0;0.15;0;0;0;0;6;0;0;0;1;0;0;0;0;0;1253;4;50;Y;723;1.5;Y;173;;;58;https://doi.org/10.1016/j.jallcom.2016.11.137
Cu-6Ni-1Si-0.5Al;Cu-Ni-Si alloys;92.25;0.5;0;0;0;0;0;0;0.1;0;0;0;0.15;0;0;0;0;6;0;0;0;1;0;0;0;0;0;1253;4;50;Y;723;2;Y;169;;;59;https://doi.org/10.1016/j.jallcom.2016.11.137
Cu-6Ni-1Si-0.5Al;Cu-Ni-Si alloys;92.25;0.5;0;0;0;0;0;0;0.1;0;0;0;0.15;0;0;0;0;6;0;0;0;1;0;0;0;0;0;1253;4;50;Y;723;3;Y;160;;;60;https://doi.org/10.1016/j.jallcom.2016.11.137
Cu-6Ni-1Si-0.5Al;Cu-Ni-Si alloys;92.25;0.5;0;0;0;0;0;0;0.1;0;0;0;0.15;0;0;0;0;6;0;0;0;1;0;0;0;0;0;1253;4;50;Y;723;4;Y;156;;;61;https://doi.org/10.1016/j.jallcom.2016.11.137
Cu-6Ni-1Si-0.5Al;Cu-Ni-Si alloys;92.25;0.5;0;0;0;0;0;0;0.1;0;0;0;0.15;0;0;0;0;6;0;0;0;1;0;0;0;0;0;1253;4;50;Y;723;5;Y;153;;;60;https://doi.org/10.1016/j.jallcom.2016.11.137
Cu-6Ni-1Si-0.5Al;Cu-Ni-Si alloys;92.25;0.5;0;0;0;0;0;0;0.1;0;0;0;0.15;0;0;0;0;6;0;0;0;1;0;0;0;0;0;1253;4;50;Y;723;6;Y;150;;;61;https://doi.org/10.1016/j.jallcom.2016.11.137
Cu-6Ni-1Si-0.5Al;Cu-Ni-Si alloys;92.25;0.5;0;0;0;0;0;0;0.1;0;0;0;0.15;0;0;0;0;6;0;0;0;1;0;0;0;0;0;1253;4;50;Y;723;8;Y;148;;;62;https://doi.org/10.1016/j.jallcom.2016.11.137
Cu-6Ni-1Si-0.5Al;Cu-Ni-Si alloys;92.25;0.5;0;0;0;0;0;0;0.1;0;0;0;0.15;0;0;0;0;6;0;0;0;1;0;0;0;0;0;1253;4;50;Y;773;0.083;Y;205;;;46;https://doi.org/10.1016/j.jallcom.2016.11.137
Cu-6Ni-1Si-0.5Al;Cu-Ni-Si alloys;92.25;0.5;0;0;0;0;0;0;0.1;0;0;0;0.15;0;0;0;0;6;0;0;0;1;0;0;0;0;0;1253;4;50;Y;773;0.25;Y;180;;;52;https://doi.org/10.1016/j.jallcom.2016.11.137
Cu-6Ni-1Si-0.5Al;Cu-Ni-Si alloys;92.25;0.5;0;0;0;0;0;0;0.1;0;0;0;0.15;0;0;0;0;6;0;0;0;1;0;0;0;0;0;1253;4;50;Y;773;0.5;Y;161;;;53;https://doi.org/10.1016/j.jallcom.2016.11.137
Cu-6Ni-1Si-0.5Al;Cu-Ni-Si alloys;92.25;0.5;0;0;0;0;0;0;0.1;0;0;0;0.15;0;0;0;0;6;0;0;0;1;0;0;0;0;0;1253;4;50;Y;773;0.75;Y;155;;;54;https://doi.org/10.1016/j.jallcom.2016.11.137
Cu-6Ni-1Si-0.5Al;Cu-Ni-Si alloys;92.25;0.5;0;0;0;0;0;0;0.1;0;0;0;0.15;0;0;0;0;6;0;0;0;1;0;0;0;0;0;1253;4;50;Y;773;1;Y;150;;;54;https://doi.org/10.1016/j.jallcom.2016.11.137
Cu-6Ni-1Si-0.5Al;Cu-Ni-Si alloys;92.25;0.5;0;0;0;0;0;0;0.1;0;0;0;0.15;0;0;0;0;6;0;0;0;1;0;0;0;0;0;1253;4;50;Y;773;1.5;Y;147;;;56;https://doi.org/10.1016/j.jallcom.2016.11.137
Cu-6Ni-1Si-0.5Al;Cu-Ni-Si alloys;92.25;0.5;0;0;0;0;0;0;0.1;0;0;0;0.15;0;0;0;0;6;0;0;0;1;0;0;0;0;0;1253;4;50;Y;773;2;Y;145;;;56;https://doi.org/10.1016/j.jallcom.2016.11.137
Cu-6Ni-1Si-0.5Al;Cu-Ni-Si alloys;92.25;0.5;0;0;0;0;0;0;0.1;0;0;0;0.15;0;0;0;0;6;0;0;0;1;0;0;0;0;0;1253;4;50;Y;773;3;Y;144;;;56;https://doi.org/10.1016/j.jallcom.2016.11.137
Cu-6Ni-1Si-0.5Al;Cu-Ni-Si alloys;92.25;0.5;0;0;0;0;0;0;0.1;0;0;0;0.15;0;0;0;0;6;0;0;0;1;0;0;0;0;0;1253;4;50;Y;773;4;Y;141;;;56;https://doi.org/10.1016/j.jallcom.2016.11.137
Cu-6Ni-1Si-0.5Al;Cu-Ni-Si alloys;92.25;0.5;0;0;0;0;0;0;0.1;0;0;0;0.15;0;0;0;0;6;0;0;0;1;0;0;0;0;0;1253;4;50;Y;773;5;Y;140;;;57;https://doi.org/10.1016/j.jallcom.2016.11.137
Cu-6Ni-1Si-0.5Al;Cu-Ni-Si alloys;92.25;0.5;0;0;0;0;0;0;0.1;0;0;0;0.15;0;0;0;0;6;0;0;0;1;0;0;0;0;0;1253;4;50;Y;773;6;Y;141;;;56;https://doi.org/10.1016/j.jallcom.2016.11.137
Cu-6Ni-1Si-0.5Al;Cu-Ni-Si alloys;92.25;0.5;0;0;0;0;0;0;0.1;0;0;0;0.15;0;0;0;0;6;0;0;0;1;0;0;0;0;0;1253;4;50;Y;773;8;Y;140;;;57;https://doi.org/10.1016/j.jallcom.2016.11.137
