Repository: rahulsingh-17/Alloy-Optimizer-Demo

# Alloy Composition Optimization Demo (only Copper-Based Alloys)

This project focuses on predicting the optimal alloy composition for **copper-based alloys** based on user-defined mechanical and electrical property requirements.

## Overview

The system uses machine learning models to recommend alloy compositions that best match desired target properties, including:

- Electrical Conductivity  
- Hardness  
- Tensile Strength  
- Yield Strength

## Input Methods

The system supports two types of user inputs:

File: Cu_alloys_database.csv (part 5 of 8)
Alloy formula;Alloy class;Cu;Al;Ag;B;Be;Ca;Co;Ce;Cr;Fe;Hf;La;Mg;Mn;Mo;Nb;Nd;Ni;P;Pb;Pr;Si;Sn;Ti;V;Zn;Zr;Tss (K);tss (h);CR reduction (%);Aging;Tag (K);tag (h);Secondary thermo-mechanical process;Hardness (HV);Yield strength (MPa);Ultimate tensile strength (MPa);Electrical conductivity (%IACS);DOI
Cu-3.2Ni-0.60Si;Cu-Ni-Si alloys;96.075;0;0;0;0;0;0;0;0;0;0;0;0;0;0;0;0;3.3;0;0;0;0.625;0;0;0;0;0;1173;1;0;Y;773;4;N;207;;;44;https://doi.org/10.3390/ma12132076
Cu-3.2Ni-0.60Si;Cu-Ni-Si alloys;96.075;0;0;0;0;0;0;0;0;0;0;0;0;0;0;0;0;3.3;0;0;0;0.625;0;0;0;0;0;1173;1;0;Y;773;8;N;192;;;47;https://doi.org/10.3390/ma12132076
Cu-3.2Ni-0.54Si;Cu-Ni-Si alloys;96.155;0;0;0;0;0;0;0;0;0;0;0;0;0;0;0;0;3.3;0;0;0;0.545;0;0;0;0;0;1173;1;0;N;;;N;72;;;22;https://doi.org/10.3390/ma12132076
Cu-3.2Ni-0.54Si;Cu-Ni-Si alloys;96.155;0;0;0;0;0;0;0;0;0;0;0;0;0;0;0;0;3.3;0;0;0;0.545;0;0;0;0;0;1173;1;0;Y;773;1;N;165;;;39;https://doi.org/10.3390/ma12132076
Cu-3.2Ni-0.54Si;Cu-Ni-Si alloys;96.155;0;0;0;0;0;0;0;0;0;0;0;0;0;0;0;0;3.3;0;0;0;0.545;0;0;0;0;0;1173;1;0;Y;773;2;N;202;;;40;https://doi.org/10.3390/ma12132076
Cu-3.2Ni-0.54Si;Cu-Ni-Si alloys;96.155;0;0;0;0;0;0;0;0;0;0;0;0;0;0;0;0;3.3;0;0;0;0.545;0;0;0;0;0;1173;1;0;Y;773;4;N;185;;;42;https://doi.org/10.3390/ma12132076
Cu-3.2Ni-0.54Si;Cu-Ni-Si alloys;96.155;0;0;0;0;0;0;0;0;0;0;0;0;0;0;0;0;3.3;0;0;0;0.545;0;0;0;0;0;1173;1;0;Y;773;8;N;166;;;46;https://doi.org/10.3390/ma12132076
Cu-3.2Ni-0.47Si;Cu-Ni-Si alloys;96.215;0;0;0;0;0;0;0;0;0;0;0;0;0;0;0;0;3.3;0;0;0;0.485;0;0;0;0;0;1173;1;0;N;;;N;68;;;22;https://doi.org/10.3390/ma12132076
Cu-3.2Ni-0.47Si;Cu-Ni-Si alloys;96.215;0;0;0;0;0;0;0;0;0;0;0;0;0;0;0;0;3.3;0;0;0;0.485;0;0;0;0;0;1173;1;0;Y;773;1;N;148;;;37;https://doi.org/10.3390/ma12132076
Cu-3.2Ni-0.47Si;Cu-Ni-Si alloys;96.215;0;0;0;0;0;0;0;0;0;0;0;0;0;0;0;0;3.3;0;0;0;0.485;0;0;0;0;0;1173;1;0;Y;773;2;N;188;;;39;https://doi.org/10.3390/ma12132076
Cu-3.2Ni-0.47Si;Cu-Ni-Si alloys;96.215;0;0;0;0;0;0;0;0;0;0;0;0;0;0;0;0;3.3;0;0;0;0.485;0;0;0;0;0;1173;1;0;Y;773;4;N;169;;;40;https://doi.org/10.3390/ma12132076
Cu-3.2Ni-0.47Si;Cu-Ni-Si alloys;96.215;0;0;0;0;0;0;0;0;0;0;0;0;0;0;0;0;3.3;0;0;0;0.485;0;0;0;0;0;1173;1;0;Y;773;8;N;155;;;43;https://doi.org/10.3390/ma12132076
Cu-3.2Ni-0.44Si;Cu-Ni-Si alloys;96.255;0;0;0;0;0;0;0;0;0;0;0;0;0;0;0;0;3.3;0;0;0;0.445;0;0;0;0;0;1173;1;0;N;;;N;72;;;21;https://doi.org/10.3390/ma12132076
Cu-3.2Ni-0.44Si;Cu-Ni-Si alloys;96.255;0;0;0;0;0;0;0;0;0;0;0;0;0;0;0;0;3.3;0;0;0;0.445;0;0;0;0;0;1173;1;0;Y;773;1;N;139;;;35;https://doi.org/10.3390/ma12132076
Cu-3.2Ni-0.44Si;Cu-Ni-Si alloys;96.255;0;0;0;0;0;0;0;0;0;0;0;0;0;0;0;0;3.3;0;0;0;0.445;0;0;0;0;0;1173;1;0;Y;773;2;N;171;;;37;https://doi.org/10.3390/ma12132076
Cu-3.2Ni-0.44Si;Cu-Ni-Si alloys;96.255;0;0;0;0;0;0;0;0;0;0;0;0;0;0;0;0;3.3;0;0;0;0.445;0;0;0;0;0;1173;1;0;Y;773;4;N;156;;;38;https://doi.org/10.3390/ma12132076
Cu-3.2Ni-0.44Si;Cu-Ni-Si alloys;96.255;0;0;0;0;0;0;0;0;0;0;0;0;0;0;0;0;3.3;0;0;0;0.445;0;0;0;0;0;1173;1;0;Y;773;8;N;139;;;40;https://doi.org/10.3390/ma12132076
Cu-3.2Ni-0.40Si;Cu-Ni-Si alloys;96.295;0;0;0;0;0;0;0;0;0;0;0;0;0;0;0;0;3.3;0;0;0;0.405;0;0;0;0;0;1173;1;0;N;;;N;59;;;22;https://doi.org/10.3390/ma12132076
Cu-3.2Ni-0.40Si;Cu-Ni-Si alloys;96.295;0;0;0;0;0;0;0;0;0;0;0;0;0;0;0;0;3.3;0;0;0;0.405;0;0;0;0;0;1173;1;0;Y;773;1;N;132;;;33;https://doi.org/10.3390/ma12132076
Cu-3.2Ni-0.40Si;Cu-Ni-Si alloys;96.295;0;0;0;0;0;0;0;0;0;0;0;0;0;0;0;0;3.3;0;0;0;0.405;0;0;0;0;0;1173;1;0;Y;773;2;N;155;;;35;https://doi.org/10.3390/ma12132076
Cu-3.2Ni-0.40Si;Cu-Ni-Si alloys;96.295;0;0;0;0;0;0;0;0;0;0;0;0;0;0;0;0;3.3;0;0;0;0.405;0;0;0;0;0;1173;1;0;Y;773;4;N;147;;;35;https://doi.org/10.3390/ma12132076
Cu-3.2Ni-0.40Si;Cu-Ni-Si alloys;96.295;0;0;0;0;0;0;0;0;0;0;0;0;0;0;0;0;3.3;0;0;0;0.405;0;0;0;0;0;1173;1;0;Y;773;8;N;132;;;37;https://doi.org/10.3390/ma12132076
Cu-3.2Ni-0.40Si;Cu-Ni-Si alloys;95.565;0;0;0;0;0;0;0;0;0;0;0;0;0;0;0;0;3.3;0;0;0;1.135;0;0;0;0;0;1173;1;0;Y;773;1;N;221;;;18;https://doi.org/10.3390/ma12132076
Cu-3.2Ni-0.40Si;Cu-Ni-Si alloys;95.725;0;0;0;0;0;0;0;0;0;0;0;0;0;0;0;0;3.3;0;0;0;0.975;0;0;0;0;0;1173;1;0;Y;773;1;N;224;;;25;https://doi.org/10.3390/ma12132076
Cu-3.2Ni-0.40Si;Cu-Ni-Si alloys;95.835;0;0;0;0;0;0;0;0;0;0;0;0;0;0;0;0;3.3;0;0;0;0.865;0;0;0;0;0;1173;1;0;Y;773;1;N;233;;;30;https://doi.org/10.3390/ma12132076
Cu-3.2Ni-0.40Si;Cu-Ni-Si alloys;95.935;0;0;0;0;0;0;0;0;0;0;0;0;0;0;0;0;3.3;0;0;0;0.765;0;0;0;0;0;1173;1;0;Y;773;1;N;231;;;36;https://doi.org/10.3390/ma12132076
Cu-3.2Ni-0.40Si;Cu-Ni-Si alloys;96.075;0;0;0;0;0;0;0;0;0;0;0;0;0;0;0;0;3.3;0;0;0;0.625;0;0;0;0;0;1173;1;0;Y;773;1;N;225;;;39;https://doi.org/10.3390/ma12132076
Cu-3.2Ni-0.40Si;Cu-Ni-Si alloys;96.155;0;0;0;0;0;0;0;0;0;0;0;0;0;0;0;0;3.3;0;0;0;0.545;0;0;0;0;0;1173;1;0;Y;773;1;N;192;;;38;https://doi.org/10.3390/ma12132076
Cu-3.2Ni-0.40Si;Cu-Ni-Si alloys;96.215;0;0;0;0;0;0;0;0;0;0;0;0;0;0;0;0;3.3;0;0;0;0.485;0;0;0;0;0;1173;1;0;Y;773;1;N;182;;;37;https://doi.org/10.3390/ma12132076
Cu-3.2Ni-0.40Si;Cu-Ni-Si alloys;96.255;0;0;0;0;0;0;0;0;0;0;0;0;0;0;0;0;3.3;0;0;0;0.445;0;0;0;0;0;1173;1;0;Y;773;1;N;175;;;35;https://doi.org/10.3390/ma12132076
Cu-3.2Ni-0.40Si;Cu-Ni-Si alloys;96.295;0;0;0;0;0;0;0;0;0;0;0;0;0;0;0;0;3.3;0;0;0;0.405;0;0;0;0;0;1173;1;0;Y;773;1;N;174;;;35;https://doi.org/10.3390/ma12132076
Cu-3.2Ni-0.40Si;Cu-Ni-Si alloys;95.565;0;0;0;0;0;0;0;0;0;0;0;0;0;0;0;0;3.3;0;0;0;1.135;0;0;0;0;0;1173;1;0;Y;773;2;N;225;503;629;19;https://doi.org/10.3390/ma12132076
Cu-3.2Ni-0.40Si;Cu-Ni-Si alloys;95.725;0;0;0;0;0;0;0;0;0;0;0;0;0;0;0;0;3.3;0;0;0;0.975;0;0;0;0;0;1173;1;0;Y;773;2;N;230;;;26;https://doi.org/10.3390/ma12132076
Cu-3.2Ni-0.40Si;Cu-Ni-Si alloys;95.835;0;0;0;0;0;0;0;0;0;0;0;0;0;0;0;0;3.3;0;0;0;0.865;0;0;0;0;0;1173;1;0;Y;773;2;N;234;530;649;32;https://doi.org/10.3390/ma12132076
Cu-3.2Ni-0.40Si;Cu-Ni-Si alloys;95.935;0;0;0;0;0;0;0;0;0;0;0;0;0;0;0;0;3.3;0;0;0;0.765;0;0;0;0;0;1173;1;0;Y;773;2;N;238;548;656;38;https://doi.org/10.3390/ma12132076
Cu-3.2Ni-0.40Si;Cu-Ni-Si alloys;96.075;0;0;0;0;0;0;0;0;0;0;0;0;0;0;0;0;3.3;0;0;0;0.625;0;0;0;0;0;1173;1;0;Y;773;2;N;228;500;629;41;https://doi.org/10.3390/ma12132076
Cu-3.2Ni-0.40Si;Cu-Ni-Si alloys;96.155;0;0;0;0;0;0;0;0;0;0;0;0;0;0;0;0;3.3;0;0;0;0.545;0;0;0;0;0;1173;1;0;Y;773;2;N;217;448;577;41;https://doi.org/10.3390/ma12132076
Cu-3.2Ni-0.40Si;Cu-Ni-Si alloys;96.215;0;0;0;0;0;0;0;0;0;0;0;0;0;0;0;0;3.3;0;0;0;0.485;0;0;0;0;0;1173;1;0;Y;773;2;N;211;;;39;https://doi.org/10.3390/ma12132076
Cu-3.2Ni-0.40Si;Cu-Ni-Si alloys;96.255;0;0;0;0;0;0;0;0;0;0;0;0;0;0;0;0;3.3;0;0;0;0.445;0;0;0;0;0;1173;1;0;Y;773;2;N;190;;;38;https://doi.org/10.3390/ma12132076
Cu-3.2Ni-0.40Si;Cu-Ni-Si alloys;96.295;0;0;0;0;0;0;0;0;0;0;0;0;0;0;0;0;3.3;0;0;0;0.405;0;0;0;0;0;1173;1;0;Y;773;2;N;186;367;513;38;https://doi.org/10.3390/ma12132076
Cu-3.2Ni-0.40Si;Cu-Ni-Si alloys;95.565;0;0;0;0;0;0;0;0;0;0;0;0;0;0;0;0;3.3;0;0;0;1.135;0;0;0;0;0;1173;1;0;Y;773;4;N;215;;;20;https://doi.org/10.3390/ma12132076
Cu-3.2Ni-0.40Si;Cu-Ni-Si alloys;95.725;0;0;0;0;0;0;0;0;0;0;0;0;0;0;0;0;3.3;0;0;0;0.975;0;0;0;0;0;1173;1;0;Y;773;4;N;218;;;27;https://doi.org/10.3390/ma12132076
Cu-3.2Ni-0.40Si;Cu-Ni-Si alloys;95.835;0;0;0;0;0;0;0;0;0;0;0;0;0;0;0;0;3.3;0;0;0;0.865;0;0;0;0;0;1173;1;0;Y;773;4;N;225;;;34;https://doi.org/10.3390/ma12132076
Cu-3.2Ni-0.40Si;Cu-Ni-Si alloys;95.935;0;0;0;0;0;0;0;0;0;0;0;0;0;0;0;0;3.3;0;0;0;0.765;0;0;0;0;0;1173;1;0;Y;773;4;N;227;;;41;https://doi.org/10.3390/ma12132076
Cu-3.2Ni-0.40Si;Cu-Ni-Si alloys;96.075;0;0;0;0;0;0;0;0;0;0;0;0;0;0;0;0;3.3;0;0;0;0.625;0;0;0;0;0;1173;1;0;Y;773;4;N;221;;;45;https://doi.org/10.3390/ma12132076
Cu-3.2Ni-0.40Si;Cu-Ni-Si alloys;96.155;0;0;0;0;0;0;0;0;0;0;0;0;0;0;0;0;3.3;0;0;0;0.545;0;0;0;0;0;1173;1;0;Y;773;4;N;210;;;44;https://doi.org/10.3390/ma12132076
Cu-3.2Ni-0.40Si;Cu-Ni-Si alloys;96.215;0;0;0;0;0;0;0;0;0;0;0;0;0;0;0;0;3.3;0;0;0;0.485;0;0;0;0;0;1173;1;0;Y;773;4;N;194;;;42;https://doi.org/10.3390/ma12132076
Cu-3.2Ni-0.40Si;Cu-Ni-Si alloys;96.255;0;0;0;0;0;0;0;0;0;0;0;0;0;0;0;0;3.3;0;0;0;0.445;0;0;0;0;0;1173;1;0;Y;773;4;N;183;;;40;https://doi.org/10.3390/ma12132076
Cu-3.2Ni-0.40Si;Cu-Ni-Si alloys;96.295;0;0;0;0;0;0;0;0;0;0;0;0;0;0;0;0;3.3;0;0;0;0.405;0;0;0;0;0;1173;1;0;Y;773;4;N;181;;;40;https://doi.org/10.3390/ma12132076
Cu-3.2Ni-0.40Si;Cu-Ni-Si alloys;95.935;0;0;0;0;0;0;0;0;0;0;0;0;0;0;0;0;3.3;0;0;0;0.765;0;0;0;0;0;1173;1;0;N;;;N;76;;;19;https://doi.org/10.3390/ma12132076
Cu-3.2Ni-0.40Si;Cu-Ni-Si alloys;95.935;0;0;0;0;0;0;0;0;0;0;0;0;0;0;0;0;3.3;0;0;0;0.765;0;0;0;0;0;1173;1;0;Y;723;0.25;N;137;;;27;https://doi.org/10.3390/ma12132076
Cu-3.2Ni-0.40Si;Cu-Ni-Si alloys;95.935;0;0;0;0;0;0;0;0;0;0;0;0;0;0;0;0;3.3;0;0;0;0.765;0;0;0;0;0;1173;1;0;Y;723;0.5;N;151;;;28;https://doi.org/10.3390/ma12132076
Cu-3.2Ni-0.40Si;Cu-Ni-Si alloys;95.935;0;0;0;0;0;0;0;0;0;0;0;0;0;0;0;0;3.3;0;0;0;0.765;0;0;0;0;0;1173;1;0;Y;723;1;N;172;;;31;https://doi.org/10.3390/ma12132076
Cu-3.2Ni-0.40Si;Cu-Ni-Si alloys;95.935;0;0;0;0;0;0;0;0;0;0;0;0;0;0;0;0;3.3;0;0;0;0.765;0;0;0;0;0;1173;1;0;Y;723;2;N;199;;;33;https://doi.org/10.3390/ma12132076
Cu-3.2Ni-0.40Si;Cu-Ni-Si alloys;95.935;0;0;0;0;0;0;0;0;0;0;0;0;0;0;0;0;3.3;0;0;0;0.765;0;0;0;0;0;1173;1;0;Y;723;4;N;214;;;36;https://doi.org/10.3390/ma12132076
Cu-3.2Ni-0.40Si;Cu-Ni-Si alloys;95.935;0;0;0;0;0;0;0;0;0;0;0;0;0;0;0;0;3.3;0;0;0;0.765;0;0;0;0;0;1173;1;0;Y;723;6;N;218;;;37;https://doi.org/10.3390/ma12132076
Cu-3.2Ni-0.40Si;Cu-Ni-Si alloys;95.935;0;0;0;0;0;0;0;0;0;0;0;0;0;0;0;0;3.3;0;0;0;0.765;0;0;0;0;0;1173;1;0;Y;723;8;N;219;;;38;https://doi.org/10.3390/ma12132076
Cu-3.2Ni-0.40Si;Cu-Ni-Si alloys;95.935;0;0;0;0;0;0;0;0;0;0;0;0;0;0;0;0;3.3;0;0;0;0.765;0;0;0;0;0;1173;1;0;Y;723;12;N;226;;;39;https://doi.org/10.3390/ma12132076
Cu-3.2Ni-0.40Si;Cu-Ni-Si alloys;95.935;0;0;0;0;0;0;0;0;0;0;0;0;0;0;0;0;3.3;0;0;0;0.765;0;0;0;0;0;1173;1;0;Y;773;0.25;N;161;;;28;https://doi.org/10.3390/ma12132076
Cu-3.2Ni-0.40Si;Cu-Ni-Si alloys;95.935;0;0;0;0;0;0;0;0;0;0;0;0;0;0;0;0;3.3;0;0;0;0.765;0;0;0;0;0;1173;1;0;Y;773;0.5;N;205;;;32;https://doi.org/10.3390/ma12132076
Cu-3.2Ni-0.40Si;Cu-Ni-Si alloys;95.935;0;0;0;0;0;0;0;0;0;0;0;0;0;0;0;0;3.3;0;0;0;0.765;0;0;0;0;0;1173;1;0;Y;773;1;N;234;;;36;https://doi.org/10.3390/ma12132076
Cu-3.2Ni-0.40Si;Cu-Ni-Si alloys;95.935;0;0;0;0;0;0;0;0;0;0;0;0;0;0;0;0;3.3;0;0;0;0.765;0;0;0;0;0;1173;1;0;Y;773;2;N;238;544;651;38;https://doi.org/10.3390/ma12132076
Cu-3.2Ni-0.40Si;Cu-Ni-Si alloys;95.935;0;0;0;0;0;0;0;0;0;0;0;0;0;0;0;0;3.3;0;0;0;0.765;0;0;0;0;0;1173;1;0;Y;773;4;N;223;;;40;https://doi.org/10.3390/ma12132076
Cu-3.2Ni-0.40Si;Cu-Ni-Si alloys;95.935;0;0;0;0;0;0;0;0;0;0;0;0;0;0;0;0;3.3;0;0;0;0.765;0;0;0;0;0;1173;1;0;Y;773;6;N;215;;;41;https://doi.org/10.3390/ma12132076
Cu-3.2Ni-0.40Si;Cu-Ni-Si alloys;95.935;0;0;0;0;0;0;0;0;0;0;0;0;0;0;0;0;3.3;0;0;0;0.765;0;0;0;0;0;1173;1;0;Y;773;8;N;211;;;42;https://doi.org/10.3390/ma12132076
Cu-3.2Ni-0.40Si;Cu-Ni-Si alloys;95.935;0;0;0;0;0;0;0;0;0;0;0;0;0;0;0;0;3.3;0;0;0;0.765;0;0;0;0;0;1173;1;0;Y;773;12;N;207;;;42;https://doi.org/10.3390/ma12132076
Cu-3.2Ni-0.40Si;Cu-Ni-Si alloys;95.935;0;0;0;0;0;0;0;0;0;0;0;0;0;0;0;0;3.3;0;0;0;0.765;0;0;0;0;0;1173;1;60;N;;;N;176;;;27;https://doi.org/10.3390/ma12132076
Cu-3.2Ni-0.40Si;Cu-Ni-Si alloys;95.935;0;0;0;0;0;0;0;0;0;0;0;0;0;0;0;0;3.3;0;0;0;0.765;0;0;0;0;0;1173;1;60;Y;723;0.25;N;246;;;29;https://doi.org/10.3390/ma12132076
Cu-3.2Ni-0.40Si;Cu-Ni-Si alloys;95.935;0;0;0;0;0;0;0;0;0;0;0;0;0;0;0;0;3.3;0;0;0;0.765;0;0;0;0;0;1173;1;60;Y;723;0.5;N;255;;;38;https://doi.org/10.3390/ma12132076
Cu-3.2Ni-0.40Si;Cu-Ni-Si alloys;95.935;0;0;0;0;0;0;0;0;0;0;0;0;0;0;0;0;3.3;0;0;0;0.765;0;0;0;0;0;1173;1;60;Y;723;1;N;260;641;715;38;https://doi.org/10.3390/ma12132076
Cu-3.2Ni-0.40Si;Cu-Ni-Si alloys;95.935;0;0;0;0;0;0;0;0;0;0;0;0;0;0;0;0;3.3;0;0;0;0.765;0;0;0;0;0;1173;1;60;Y;723;2;N;244;;;41;https://doi.org/10.3390/ma12132076
Cu-3.2Ni-0.40Si;Cu-Ni-Si alloys;95.935;0;0;0;0;0;0;0;0;0;0;0;0;0;0;0;0;3.3;0;0;0;0.765;0;0;0;0;0;1173;1;60;Y;723;4;N;226;;;47;https://doi.org/10.3390/ma12132076
Cu-3.2Ni-0.40Si;Cu-Ni-Si alloys;95.935;0;0;0;0;0;0;0;0;0;0;0;0;0;0;0;0;3.3;0;0;0;0.765;0;0;0;0;0;1173;1;60;Y;723;6;N;210;;;47;https://doi.org/10.3390/ma12132076
Cu-3.2Ni-0.40Si;Cu-Ni-Si alloys;95.935;0;0;0;0;0;0;0;0;0;0;0;0;0;0;0;0;3.3;0;0;0;0.765;0;0;0;0;0;1173;1;60;Y;723;8;N;190;;;48;https://doi.org/10.3390/ma12132076
Cu-3.2Ni-0.40Si;Cu-Ni-Si alloys;95.935;0;0;0;0;0;0;0;0;0;0;0;0;0;0;0;0;3.3;0;0;0;0.765;0;0;0;0;0;1173;1;60;Y;723;12;N;166;;;48;https://doi.org/10.3390/ma12132076
Cu-3.2Ni-0.40Si;Cu-Ni-Si alloys;95.935;0;0;0;0;0;0;0;0;0;0;0;0;0;0;0;0;3.3;0;0;0;0.765;0;0;0;0;0;1173;1;60;Y;773;0.25;N;254;;;32;https://doi.org/10.3390/ma12132076
Cu-3.2Ni-0.40Si;Cu-Ni-Si alloys;95.935;0;0;0;0;0;0;0;0;0;0;0;0;0;0;0;0;3.3;0;0;0;0.765;0;0;0;0;0;1173;1;60;Y;773;0.5;N;246;;;34;https://doi.org/10.3390/ma12132076
Cu-3.2Ni-0.40Si;Cu-Ni-Si alloys;95.935;0;0;0;0;0;0;0;0;0;0;0;0;0;0;0;0;3.3;0;0;0;0.765;0;0;0;0;0;1173;1;60;Y;773;1;N;244;;;37;https://doi.org/10.3390/ma12132076
Cu-3.2Ni-0.40Si;Cu-Ni-Si alloys;95.935;0;0;0;0;0;0;0;0;0;0;0;0;0;0;0;0;3.3;0;0;0;0.765;0;0;0;0;0;1173;1;60;Y;773;2;N;214;;;41;https://doi.org/10.3390/ma12132076
Cu-3.2Ni-0.40Si;Cu-Ni-Si alloys;95.935;0;0;0;0;0;0;0;0;0;0;0;0;0;0;0;0;3.3;0;0;0;0.765;0;0;0;0;0;1173;1;60;Y;773;4;N;193;;;44;https://doi.org/10.3390/ma12132076
Cu-3.2Ni-0.40Si;Cu-Ni-Si alloys;95.935;0;0;0;0;0;0;0;0;0;0;0;0;0;0;0;0;3.3;0;0;0;0.765;0;0;0;0;0;1173;1;60;Y;773;6;N;165;;;45;https://doi.org/10.3390/ma12132076
Cu-3.2Ni-0.40Si;Cu-Ni-Si alloys;95.935;0;0;0;0;0;0;0;0;0;0;0;0;0;0;0;0;3.3;0;0;0;0.765;0;0;0;0;0;1173;1;60;Y;773;8;N;146;;;47;https://doi.org/10.3390/ma12132076
Cu-3.2Ni-0.40Si;Cu-Ni-Si alloys;95.935;0;0;0;0;0;0;0;0;0;0;0;0;0;0;0;0;3.3;0;0;0;0.765;0;0;0;0;0;1173;1;60;Y;773;12;N;132;;;48;https://doi.org/10.3390/ma12132076
Cu-3.2Ni-0.40Si;Cu-Ni-Si alloys;95.935;0;0;0;0;0;0;0;0;0;0;0;0;0;0;0;0;3.3;0;0;0;0.765;0;0;0;0;0;1173;1;45;N;;;Y;276;;;36;https://doi.org/10.3390/ma12132076
Cu-3.2Ni-0.40Si;Cu-Ni-Si alloys;95.935;0;0;0;0;0;0;0;0;0;0;0;0;0;0;0;0;3.3;0;0;0;0.765;0;0;0;0;0;1173;1;45;Y;623;0.25;Y;280;;;37;https://doi.org/10.3390/ma12132076
Cu-3.2Ni-0.40Si;Cu-Ni-Si alloys;95.935;0;0;0;0;0;0;0;0;0;0;0;0;0;0;0;0;3.3;0;0;0;0.765;0;0;0;0;0;1173;1;45;Y;623;0.5;Y;282;;;37;https://doi.org/10.3390/ma12132076
Cu-3.2Ni-0.40Si;Cu-Ni-Si alloys;95.935;0;0;0;0;0;0;0;0;0;0;0;0;0;0;0;0;3.3;0;0;0;0.765;0;0;0;0;0;1173;1;45;Y;623;1;Y;290;782;855;38;https://doi.org/10.3390/ma12132076
Cu-3.2Ni-0.40Si;Cu-Ni-Si alloys;95.935;0;0;0;0;0;0;0;0;0;0;0;0;0;0;0;0;3.3;0;0;0;0.765;0;0;0;0;0;1173;1;45;Y;623;2;Y;282;;;39;https://doi.org/10.3390/ma12132076
Cu-3.2Ni-0.40Si;Cu-Ni-Si alloys;95.935;0;0;0;0;0;0;0;0;0;0;0;0;0;0;0;0;3.3;0;0;0;0.765;0;0;0;0;0;1173;1;45;Y;623;4;Y;277;;;40;https://doi.org/10.3390/ma12132076
Cu-3.2Ni-0.40Si;Cu-Ni-Si alloys;95.935;0;0;0;0;0;0;0;0;0;0;0;0;0;0;0;0;3.3;0;0;0;0.765;0;0;0;0;0;1173;1;45;Y;623;6;Y;269;;;41;https://doi.org/10.3390/ma12132076
Cu-3.2Ni-0.40Si;Cu-Ni-Si alloys;95.935;0;0;0;0;0;0;0;0;0;0;0;0;0;0;0;0;3.3;0;0;0;0.765;0;0;0;0;0;1173;1;45;Y;623;8;Y;267;;;42;https://doi.org/10.3390/ma12132076
Cu-3.2Ni-0.40Si;Cu-Ni-Si alloys;95.935;0;0;0;0;0;0;0;0;0;0;0;0;0;0;0;0;3.3;0;0;0;0.765;0;0;0;0;0;1173;1;45;Y;623;12;Y;246;;;43;https://doi.org/10.3390/ma12132076
Cu-0.85Ni-2.67Si-0.82Co;Cu-Ni-Si alloys;95.66;0;0;0;0;0;2.67;0;0;0;0;0;0;0;0;0;0;0.85;0;0;0;0.82;0;0;0;0;0;1293;1;0;N;;;N;231;;;37;https://doi.org/10.3390/ma14081996
Cu-0.85Ni-2.67Si-0.82Co;Cu-Ni-Si alloys;95.66;0;0;0;0;0;2.67;0;0;0;0;0;0;0;0;0;0;0.85;0;0;0;0.82;0;0;0;0;0;1293;1;0;Y;773;0.25;N;241;;;42;https://doi.org/10.3390/ma14081996
Cu-0.85Ni-2.67Si-0.82Co;Cu-Ni-Si alloys;95.66;0;0;0;0;0;2.67;0;0;0;0;0;0;0;0;0;0;0.85;0;0;0;0.82;0;0;0;0;0;1293;1;0;Y;773;0.5;N;246;;;45;https://doi.org/10.3390/ma14081996
Cu-0.85Ni-2.67Si-0.82Co;Cu-Ni-Si alloys;95.66;0;0;0;0;0;2.67;0;0;0;0;0;0;0;0;0;0;0.85;0;0;0;0.82;0;0;0;0;0;1293;1;0;Y;773;1;N;252;546;624;46;https://doi.org/10.3390/ma14081996
Cu-0.85Ni-2.67Si-0.82Co;Cu-Ni-Si alloys;95.66;0;0;0;0;0;2.67;0;0;0;0;0;0;0;0;0;0;0.85;0;0;0;0.82;0;0;0;0;0;1293;1;0;Y;773;2;N;248;;;47;https://doi.org/10.3390/ma14081996
Cu-0.85Ni-2.67Si-0.82Co;Cu-Ni-Si alloys;95.66;0;0;0;0;0;2.67;0;0;0;0;0;0;0;0;0;0;0.85;0;0;0;0.82;0;0;0;0;0;1293;1;0;Y;773;4;N;241;;;48;https://doi.org/10.3390/ma14081996
Cu-0.85Ni-2.67Si-0.82Co;Cu-Ni-Si alloys;95.66;0;0;0;0;0;2.67;0;0;0;0;0;0;0;0;0;0;0.85;0;0;0;0.82;0;0;0;0;0;1293;1;0;Y;773;8;N;231;;;49;https://doi.org/10.3390/ma14081996
Cu-1.84Ni-1.64Si-0.82Co;Cu-Ni-Si alloys;95.7;0;0;0;0;0;1.64;0;0;0;0;0;0;0;0;0;0;1.84;0;0;0;0.82;0;0;0;0;0;1293;1;0;N;;;N;252;;;35;https://doi.org/10.3390/ma14081996
Cu-1.84Ni-1.64Si-0.82Co;Cu-Ni-Si alloys;95.7;0;0;0;0;0;1.64;0;0;0;0;0;0;0;0;0;0;1.84;0;0;0;0.82;0;0;0;0;0;1293;1;0;Y;773;0.25;N;255;;;40;https://doi.org/10.3390/ma14081996
Cu-1.84Ni-1.64Si-0.82Co;Cu-Ni-Si alloys;95.7;0;0;0;0;0;1.64;0;0;0;0;0;0;0;0;0;0;1.84;0;0;0;0.82;0;0;0;0;0;1293;1;0;Y;773;0.5;N;260;;;42;https://doi.org/10.3390/ma14081996
Cu-1.84Ni-1.64Si-0.82Co;Cu-Ni-Si alloys;95.7;0;0;0;0;0;1.64;0;0;0;0;0;0;0;0;0;0;1.84;0;0;0;0.82;0;0;0;0;0;1293;1;0;Y;773;1;N;272;607;701;44;https://doi.org/10.3390/ma14081996
Cu-1.84Ni-1.64Si-0.82Co;Cu-Ni-Si alloys;95.7;0;0;0;0;0;1.64;0;0;0;0;0;0;0;0;0;0;1.84;0;0;0;0.82;0;0;0;0;0;1293;1;0;Y;773;2;N;261;;;45;https://doi.org/10.3390/ma14081996
Cu-1.84Ni-1.64Si-0.82Co;Cu-Ni-Si alloys;95.7;0;0;0;0;0;1.64;0;0;0;0;0;0;0;0;0;0;1.84;0;0;0;0.82;0;0;0;0;0;1293;1;0;Y;773;4;N;255;;;45;https://doi.org/10.3390/ma14081996
Cu-1.84Ni-1.64Si-0.82Co;Cu-Ni-Si alloys;95.7;0;0;0;0;0;1.64;0;0;0;0;0;0;0;0;0;0;1.84;0;0;0;0.82;0;0;0;0;0;1293;1;0;Y;773;8;N;240;;;46;https://doi.org/10.3390/ma14081996
Cu-2.31Ni-1.18Si-0.82Co;Cu-Ni-Si alloys;95.69;0;0;0;0;0;1.18;0;0;0;0;0;0;0;0;0;0;2.31;0;0;0;0.82;0;0;0;0;0;1293;1;0;N;;;N;261;;;32;https://doi.org/10.3390/ma14081996
Cu-2.31Ni-1.18Si-0.82Co;Cu-Ni-Si alloys;95.69;0;0;0;0;0;1.18;0;0;0;0;0;0;0;0;0;0;2.31;0;0;0;0.82;0;0;0;0;0;1293;1;0;Y;773;0.25;N;261;;;35;https://doi.org/10.3390/ma14081996
Cu-2.31Ni-1.18Si-0.82Co;Cu-Ni-Si alloys;95.69;0;0;0;0;0;1.18;0;0;0;0;0;0;0;0;0;0;2.31;0;0;0;0.82;0;0;0;0;0;1293;1;0;Y;773;0.5;N;266;;;39;https://doi.org/10.3390/ma14081996
Cu-2.31Ni-1.18Si-0.82Co;Cu-Ni-Si alloys;95.69;0;0;0;0;0;1.18;0;0;0;0;0;0;0;0;0;0;2.31;0;0;0;0.82;0;0;0;0;0;1293;1;0;Y;773;1;N;276;645;720;41;https://doi.org/10.3390/ma14081996
Cu-2.31Ni-1.18Si-0.82Co;Cu-Ni-Si alloys;95.69;0;0;0;0;0;1.18;0;0;0;0;0;0;0;0;0;0;2.31;0;0;0;0.82;0;0;0;0;0;1293;1;0;Y;773;2;N;266;;;42;https://doi.org/10.3390/ma14081996
Cu-2.31Ni-1.18Si-0.82Co;Cu-Ni-Si alloys;95.69;0;0;0;0;0;1.18;0;0;0;0;0;0;0;0;0;0;2.31;0;0;0;0.82;0;0;0;0;0;1293;1;0;Y;773;4;N;260;;;43;https://doi.org/10.3390/ma14081996
Cu-2.31Ni-1.18Si-0.82Co;Cu-Ni-Si alloys;95.69;0;0;0;0;0;1.18;0;0;0;0;0;0;0;0;0;0;2.31;0;0;0;0.82;0;0;0;0;0;1293;1;0;Y;773;8;N;248;;;43;https://doi.org/10.3390/ma14081996
Cu-3.48Ni-0.82Co;Cu-Ni-Si alloys;95.7;0;0;0;0;0;0;0;0;0;0;0;0;0;0;0;0;3.48;0;0;0;0.82;0;0;0;0;0;1173;1;0;N;;;N;196;;;26;https://doi.org/10.3390/ma14081996
Cu-3.48Ni-0.82Co;Cu-Ni-Si alloys;95.7;0;0;0;0;0;0;0;0;0;0;0;0;0;0;0;0;3.48;0;0;0;0.82;0;0;0;0;0;1173;1;0;Y;773;0.25;N;201;;;31;https://doi.org/10.3390/ma14081996
Cu-3.48Ni-0.82Co;Cu-Ni-Si alloys;95.7;0;0;0;0;0;0;0;0;0;0;0;0;0;0;0;0;3.48;0;0;0;0.82;0;0;0;0;0;1173;1;0;Y;773;0.5;N;214;;;35;https://doi.org/10.3390/ma14081996
Cu-3.48Ni-0.82Co;Cu-Ni-Si alloys;95.7;0;0;0;0;0;0;0;0;0;0;0;0;0;0;0;0;3.48;0;0;0;0.82;0;0;0;0;0;1173;1;0;Y;773;1;N;236;539;605;37;https://doi.org/10.3390/ma14081996
Cu-3.48Ni-0.82Co;Cu-Ni-Si alloys;95.7;0;0;0;0;0;0;0;0;0;0;0;0;0;0;0;0;3.48;0;0;0;0.82;0;0;0;0;0;1173;1;0;Y;773;2;N;237;;;39;https://doi.org/10.3390/ma14081996
Cu-3.48Ni-0.82Co;Cu-Ni-Si alloys;95.7;0;0;0;0;0;0;0;0;0;0;0;0;0;0;0;0;3.48;0;0;0;0.82;0;0;0;0;0;1173;1;0;Y;773;4;N;228;;;40;https://doi.org/10.3390/ma14081996
Cu-3.48Ni-0.82Co;Cu-Ni-Si alloys;95.7;0;0;0;0;0;0;0;0;0;0;0;0;0;0;0;0;3.48;0;0;0;0.82;0;0;0;0;0;1173;1;0;Y;773;8;N;213;;;40;https://doi.org/10.3390/ma14081996
Cu-3Ni-0.7Si;Cu-Ni-Si alloys;96.3;0;0;0;0;0;0;0;0;0;0;0;0;0;0;0;0;3;0;0;0;0.7;0;0;0;0;0;1223;2;75;Y;773;0.5;Y;;489;622;37;https://doi.org/10.1007/s12540-011-0807-7
Cu-3Ni-0.7Si;Cu-Ni-Si alloys;96.3;0;0;0;0;0;0;0;0;0;0;0;0;0;0;0;0;3;0;0;0;0.7;0;0;0;0;0;1223;2;75;Y;773;1;;;564;707;39;https://doi.org/10.1007/s12540-011-0807-7
Cu-3Ni-0.7Si;Cu-Ni-Si alloys;96.3;0;0;0;0;0;0;0;0;0;0;0;0;0;0;0;0;3;0;0;0;0.7;0;0;0;0;0;1223;2;75;Y;773;3;;;634;755;43;https://doi.org/10.1007/s12540-011-0807-7
Cu-6Ni-1.43Si;Cu-Ni-Si alloys;92.57;0;0;0;0;0;0;0;0;0;0;0;0;0;0;0;0;6;0;0;0;1.43;0;0;0;0;0;1223;2;75;Y;773;0.167;;;619;796;24;https://doi.org/10.1007/s12540-011-0807-7
Cu-6Ni-1.43Si;Cu-Ni-Si alloys;92.57;0;0;0;0;0;0;0;0;0;0;0;0;0;0;0;0;6;0;0;0;1.43;0;0;0;0;0;1223;2;75;Y;773;0.333;;;670;847;25;https://doi.org/10.1007/s12540-011-0807-7
Cu-6Ni-1.43Si;Cu-Ni-Si alloys;92.57;0;0;0;0;0;0;0;0;0;0;0;0;0;0;0;0;6;0;0;0;1.43;0;0;0;0;0;1223;2;75;Y;773;0.5;;;656;819;28;https://doi.org/10.1007/s12540-011-0807-7
Cu-6Ni-1.43Si;Cu-Ni-Si alloys;92.57;0;0;0;0;0;0;0;0;0;0;0;0;0;0;0;0;6;0;0;0;1.43;0;0;0;0;0;1223;2;75;Y;773;1;;;822;964;30;https://doi.org/10.1007/s12540-011-0807-7
Cu-6Ni-1.43Si;Cu-Ni-Si alloys;92.57;0;0;0;0;0;0;0;0;0;0;0;0;0;0;0;0;6;0;0;0;1.43;0;0;0;0;0;1223;2;75;Y;773;3;;;763;875;34;https://doi.org/10.1007/s12540-011-0807-7
Cu-3Ni-0.63Si-0.12Ti;Cu-Ni-Si alloys;96.25;0;0;0;0;0;0;0;0;0;0;0;0;0;0;0;0;3;0;0;0;0.63;0;0.12;0;0;0;1223;2;75;Y;773;0.5;;;538;718;38;https://doi.org/10.1007/s12540-011-0807-7
Cu-3Ni-0.63Si-0.12Ti;Cu-Ni-Si alloys;96.25;0;0;0;0;0;0;0;0;0;0;0;0;0;0;0;0;3;0;0;0;0.63;0;0.12;0;0;0;1223;2;75;Y;773;1;;;522;731;40;https://doi.org/10.1007/s12540-011-0807-7
Cu-3Ni-0.63Si-0.12Ti;Cu-Ni-Si alloys;96.25;0;0;0;0;0;0;0;0;0;0;0;0;0;0;0;0;3;0;0;0;0.63;0;0.12;0;0;0;1223;2;75;Y;773;3;;;614;745;43;https://doi.org/10.1007/s12540-011-0807-7
Cu-6Ni-1.29Si-0.24Ti;Cu-Ni-Si alloys;92.47;0;0;0;0;0;0;0;0;0;0;0;0;0;0;0;0;6;0;0;0;1.29;0;0.24;0;0;0;1223;2;75;Y;773;0.167;;;547;794;25;https://doi.org/10.1007/s12540-011-0807-7
Cu-6Ni-1.29Si-0.24Ti;Cu-Ni-Si alloys;92.47;0;0;0;0;0;0;0;0;0;0;0;0;0;0;0;0;6;0;0;0;1.29;0;0.24;0;0;0;1223;2;75;Y;773;0.333;;;585;837;27;https://doi.org/10.1007/s12540-011-0807-7
Cu-6Ni-1.29Si-0.24Ti;Cu-Ni-Si alloys;92.47;0;0;0;0;0;0;0;0;0;0;0;0;0;0;0;0;6;0;0;0;1.29;0;0.24;0;0;0;1223;2;75;Y;773;0.5;;;582;814;31;https://doi.org/10.1007/s12540-011-0807-7
Cu-6Ni-1.29Si-0.24Ti;Cu-Ni-Si alloys;92.47;0;0;0;0;0;0;0;0;0;0;0;0;0;0;0;0;6;0;0;0;1.29;0;0.24;0;0;0;1223;2;75;Y;773;1;;;531;711;38;https://doi.org/10.1007/s12540-011-0807-7
Cu-6Ni-1.29Si-0.24Ti;Cu-Ni-Si alloys;92.47;0;0;0;0;0;0;0;0;0;0;0;0;0;0;0;0;6;0;0;0;1.29;0;0.24;0;0;0;1223;2;75;Y;773;3;;;453;616;51;https://doi.org/10.1007/s12540-011-0807-7
Cu-6Ni-1Si-0.5Al-0.15Mg-0.1Cr;Cu-Ni-Si alloys;92.27;0.49;0;0;0;0;0;0;0.11;0;0;0;0.12;0;0;0;0;5.98;0;0;0;1.03;0;0;0;0;0;1243;6;50;Y;673;0.25;N;317;;;20;https://doi.org/10.1016/j.msea.2017.05.001
Cu-6Ni-1Si-0.5Al-0.15Mg-0.1Cr;Cu-Ni-Si alloys;92.27;0.49;0;0;0;0;0;0;0.11;0;0;0;0.12;0;0;0;0;5.98;0;0;0;1.03;0;0;0;0;0;1243;6;50;Y;673;0.5;N;326;;;22;https://doi.org/10.1016/j.msea.2017.05.001
Cu-6Ni-1Si-0.5Al-0.15Mg-0.1Cr;Cu-Ni-Si alloys;92.27;0.49;0;0;0;0;0;0;0.11;0;0;0;0.12;0;0;0;0;5.98;0;0;0;1.03;0;0;0;0;0;1243;6;50;Y;673;0.75;N;329;;;22;https://doi.org/10.1016/j.msea.2017.05.001
Cu-6Ni-1Si-0.5Al-0.15Mg-0.1Cr;Cu-Ni-Si alloys;92.27;0.49;0;0;0;0;0;0;0.11;0;0;0;0.12;0;0;0;0;5.98;0;0;0;1.03;0;0;0;0;0;1243;6;50;Y;673;1;N;321;;;23;https://doi.org/10.1016/j.msea.2017.05.001
Cu-6Ni-1Si-0.5Al-0.15Mg-0.1Cr;Cu-Ni-Si alloys;92.27;0.49;0;0;0;0;0;0;0.11;0;0;0;0.12;0;0;0;0;5.98;0;0;0;1.03;0;0;0;0;0;1243;6;50;Y;673;1.5;N;329;;;23;https://doi.org/10.1016/j.msea.2017.05.001
Cu-6Ni-1Si-0.5Al-0.15Mg-0.1Cr;Cu-Ni-Si alloys;92.27;0.49;0;0;0;0;0;0;0.11;0;0;0;0.12;0;0;0;0;5.98;0;0;0;1.03;0;0;0;0;0;1243;6;50;Y;673;2;N;329;;;24;https://doi.org/10.1016/j.msea.2017.05.001
Cu-6Ni-1Si-0.5Al-0.15Mg-0.1Cr;Cu-Ni-Si alloys;92.27;0.49;0;0;0;0;0;0;0.11;0;0;0;0.12;0;0;0;0;5.98;0;0;0;1.03;0;0;0;0;0;1243;6;50;Y;673;3;N;335;;;25;https://doi.org/10.1016/j.msea.2017.05.001
Cu-6Ni-1Si-0.5Al-0.15Mg-0.1Cr;Cu-Ni-Si alloys;92.27;0.49;0;0;0;0;0;0;0.11;0;0;0;0.12;0;0;0;0;5.98;0;0;0;1.03;0;0;0;0;0;1243;6;50;Y;673;4;N;335;;;25;https://doi.org/10.1016/j.msea.2017.05.001
Cu-6Ni-1Si-0.5Al-0.15Mg-0.1Cr;Cu-Ni-Si alloys;92.27;0.49;0;0;0;0;0;0;0.11;0;0;0;0.12;0;0;0;0;5.98;0;0;0;1.03;0;0;0;0;0;1243;6;50;Y;673;6;N;325;;;26;https://doi.org/10.1016/j.msea.2017.05.001
Cu-6Ni-1Si-0.5Al-0.15Mg-0.1Cr;Cu-Ni-Si alloys;92.27;0.49;0;0;0;0;0;0;0.11;0;0;0;0.12;0;0;0;0;5.98;0;0;0;1.03;0;0;0;0;0;1243;6;50;Y;673;8;N;323;;;27;https://doi.org/10.1016/j.msea.2017.05.001
Cu-6Ni-1Si-0.5Al-0.15Mg-0.1Cr;Cu-Ni-Si alloys;92.27;0.49;0;0;0;0;0;0;0.11;0;0;0;0.12;0;0;0;0;5.98;0;0;0;1.03;0;0;0;0;0;1243;6;50;Y;673;12;N;323;;;29;https://doi.org/10.1016/j.msea.2017.05.001
Cu-6Ni-1Si-0.5Al-0.15Mg-0.1Cr;Cu-Ni-Si alloys;92.27;0.49;0;0;0;0;0;0;0.11;0;0;0;0.12;0;0;0;0;5.98;0;0;0;1.03;0;0;0;0;0;1243;6;50;Y;673;16;N;329;;;31;https://doi.org/10.1016/j.msea.2017.05.001
Cu-6Ni-1Si-0.5Al-0.15Mg-0.1Cr;Cu-Ni-Si alloys;92.27;0.49;0;0;0;0;0;0;0.11;0;0;0;0.12;0;0;0;0;5.98;0;0;0;1.03;0;0;0;0;0;1243;6;50;Y;673;20;N;330;;;32;https://doi.org/10.1016/j.msea.2017.05.001
Cu-6Ni-1Si-0.5Al-0.15Mg-0.1Cr;Cu-Ni-Si alloys;92.27;0.49;0;0;0;0;0;0;0.11;0;0;0;0.12;0;0;0;0;5.98;0;0;0;1.03;0;0;0;0;0;1243;6;50;Y;723;0.25;N;331;;;23;https://doi.org/10.1016/j.msea.2017.05.001
Cu-6Ni-1Si-0.5Al-0.15Mg-0.1Cr;Cu-Ni-Si alloys;92.27;0.49;0;0;0;0;0;0;0.11;0;0;0;0.12;0;0;0;0;5.98;0;0;0;1.03;0;0;0;0;0;1243;6;50;Y;723;0.5;N;336;;;25;https://doi.org/10.1016/j.msea.2017.05.001
Cu-6Ni-1Si-0.5Al-0.15Mg-0.1Cr;Cu-Ni-Si alloys;92.27;0.49;0;0;0;0;0;0;0.11;0;0;0;0.12;0;0;0;0;5.98;0;0;0;1.03;0;0;0;0;0;1243;6;50;Y;723;0.75;N;348;;;26;https://doi.org/10.1016/j.msea.2017.05.001
Cu-6Ni-1Si-0.5Al-0.15Mg-0.1Cr;Cu-Ni-Si alloys;92.27;0.49;0;0;0;0;0;0;0.11;0;0;0;0.12;0;0;0;0;5.98;0;0;0;1.03;0;0;0;0;0;1243;6;50;Y;723;1;N;350;;;27;https://doi.org/10.1016/j.msea.2017.05.001
Cu-6Ni-1Si-0.5Al-0.15Mg-0.1Cr;Cu-Ni-Si alloys;92.27;0.49;0;0;0;0;0;0;0.11;0;0;0;0.12;0;0;0;0;5.98;0;0;0;1.03;0;0;0;0;0;1243;6;50;Y;723;1.5;N;350;;;28;https://doi.org/10.1016/j.msea.2017.05.001
Cu-6Ni-1Si-0.5Al-0.15Mg-0.1Cr;Cu-Ni-Si alloys;92.27;0.49;0;0;0;0;0;0;0.11;0;0;0;0.12;0;0;0;0;5.98;0;0;0;1.03;0;0;0;0;0;1243;6;50;Y;723;2;N;346;;;28;https://doi.org/10.1016/j.msea.2017.05.001
Cu-6Ni-1Si-0.5Al-0.15Mg-0.1Cr;Cu-Ni-Si alloys;92.27;0.49;0;0;0;0;0;0;0.11;0;0;0;0.12;0;0;0;0;5.98;0;0;0;1.03;0;0;0;0;0;1243;6;50;Y;723;3;N;352;;;29;https://doi.org/10.1016/j.msea.2017.05.001
Cu-6Ni-1Si-0.5Al-0.15Mg-0.1Cr;Cu-Ni-Si alloys;92.27;0.49;0;0;0;0;0;0;0.11;0;0;0;0.12;0;0;0;0;5.98;0;0;0;1.03;0;0;0;0;0;1243;6;50;Y;723;4;N;349;;;31;https://doi.org/10.1016/j.msea.2017.05.001
Cu-6Ni-1Si-0.5Al-0.15Mg-0.1Cr;Cu-Ni-Si alloys;92.27;0.49;0;0;0;0;0;0;0.11;0;0;0;0.12;0;0;0;0;5.98;0;0;0;1.03;0;0;0;0;0;1243;6;50;Y;723;6;N;351;;;32;https://doi.org/10.1016/j.msea.2017.05.001
Cu-6Ni-1Si-0.5Al-0.15Mg-0.1Cr;Cu-Ni-Si alloys;92.27;0.49;0;0;0;0;0;0;0.11;0;0;0;0.12;0;0;0;0;5.98;0;0;0;1.03;0;0;0;0;0;1243;6;50;Y;723;8;N;351;;;35;https://doi.org/10.1016/j.msea.2017.05.001
Cu-6Ni-1Si-0.5Al-0.15Mg-0.1Cr;Cu-Ni-Si alloys;92.27;0.49;0;0;0;0;0;0;0.11;0;0;0;0.12;0;0;0;0;5.98;0;0;0;1.03;0;0;0;0;0;1243;6;50;Y;723;12;N;341;;;37;https://doi.org/10.1016/j.msea.2017.05.001
Cu-6Ni-1Si-0.5Al-0.15Mg-0.1Cr;Cu-Ni-Si alloys;92.27;0.49;0;0;0;0;0;0;0.11;0;0;0;0.12;0;0;0;0;5.98;0;0;0;1.03;0;0;0;0;0;1243;6;50;Y;723;16;N;335;;;38;https://doi.org/10.1016/j.msea.2017.05.001
Cu-6Ni-1Si-0.5Al-0.15Mg-0.1Cr;Cu-Ni-Si alloys;92.27;0.49;0;0;0;0;0;0;0.11;0;0;0;0.12;0;0;0;0;5.98;0;0;0;1.03;0;0;0;0;0;1243;6;50;Y;723;20;N;324;;;39;https://doi.org/10.1016/j.msea.2017.05.001
Cu-6Ni-1Si-0.5Al-0.15Mg-0.1Cr;Cu-Ni-Si alloys;92.27;0.49;0;0;0;0;0;0;0.11;0;0;0;0.12;0;0;0;0;5.98;0;0;0;1.03;0;0;0;0;0;1243;6;50;Y;773;0.25;N;333;;;28;https://doi.org/10.1016/j.msea.2017.05.001
Cu-6Ni-1Si-0.5Al-0.15Mg-0.1Cr;Cu-Ni-Si alloys;92.27;0.49;0;0;0;0;0;0;0.11;0;0;0;0.12;0;0;0;0;5.98;0;0;0;1.03;0;0;0;0;0;1243;6;50;Y;773;0.5;N;338;;;29;https://doi.org/10.1016/j.msea.2017.05.001
Cu-6Ni-1Si-0.5Al-0.15Mg-0.1Cr;Cu-Ni-Si alloys;92.27;0.49;0;0;0;0;0;0;0.11;0;0;0;0.12;0;0;0;0;5.98;0;0;0;1.03;0;0;0;0;0;1243;6;50;Y;773;0.75;N;330;;;30;https://doi.org/10.1016/j.msea.2017.05.001
Cu-6Ni-1Si-0.5Al-0.15Mg-0.1Cr;Cu-Ni-Si alloys;92.27;0.49;0;0;0;0;0;0;0.11;0;0;0;0.12;0;0;0;0;5.98;0;0;0;1.03;0;0;0;0;0;1243;6;50;Y;773;1;N;313;;;31;https://doi.org/10.1016/j.msea.2017.05.001
Cu-6Ni-1Si-0.5Al-0.15Mg-0.1Cr;Cu-Ni-Si alloys;92.27;0.49;0;0;0;0;0;0;0.11;0;0;0;0.12;0;0;0;0;5.98;0;0;0;1.03;0;0;0;0;0;1243;6;50;Y;773;1.5;N;313;;;33;https://doi.org/10.1016/j.msea.2017.05.001
Cu-6Ni-1Si-0.5Al-0.15Mg-0.1Cr;Cu-Ni-Si alloys;92.27;0.49;0;0;0;0;0;0;0.11;0;0;0;0.12;0;0;0;0;5.98;0;0;0;1.03;0;0;0;0;0;1243;6;50;Y;773;2;N;309;;;33;https://doi.org/10.1016/j.msea.2017.05.001
Cu-6Ni-1Si-0.5Al-0.15Mg-0.1Cr;Cu-Ni-Si alloys;92.27;0.49;0;0;0;0;0;0;0.11;0;0;0;0.12;0;0;0;0;5.98;0;0;0;1.03;0;0;0;0;0;1243;6;50;Y;773;3;N;289;;;34;https://doi.org/10.1016/j.msea.2017.05.001
Cu-6Ni-1Si-0.5Al-0.15Mg-0.1Cr;Cu-Ni-Si alloys;92.27;0.49;0;0;0;0;0;0;0.11;0;0;0;0.12;0;0;0;0;5.98;0;0;0;1.03;0;0;0;0;0;1243;6;50;Y;773;4;N;264;;;36;https://doi.org/10.1016/j.msea.2017.05.001
Cu-6Ni-1Si-0.5Al-0.15Mg-0.1Cr;Cu-Ni-Si alloys;92.27;0.49;0;0;0;0;0;0;0.11;0;0;0;0.12;0;0;0;0;5.98;0;0;0;1.03;0;0;0;0;0;1243;6;50;Y;773;6;N;261;;;37;https://doi.org/10.1016/j.msea.2017.05.001
Cu-6Ni-1Si-0.5Al-0.15Mg-0.1Cr;Cu-Ni-Si alloys;92.27;0.49;0;0;0;0;0;0;0.11;0;0;0;0.12;0;0;0;0;5.98;0;0;0;1.03;0;0;0;0;0;1243;6;50;Y;773;8;N;245;;;38;https://doi.org/10.1016/j.msea.2017.05.001
Cu-6Ni-1Si-0.5Al-0.15Mg-0.1Cr;Cu-Ni-Si alloys;92.27;0.49;0;0;0;0;0;0;0.11;0;0;0;0.12;0;0;0;0;5.98;0;0;0;1.03;0;0;0;0;0;1243;6;50;Y;773;12;N;216;;;39;https://doi.org/10.1016/j.msea.2017.05.001
Cu-6Ni-1Si-0.5Al-0.15Mg-0.1Cr;Cu-Ni-Si alloys;92.27;0.49;0;0;0;0;0;0;0.11;0;0;0;0.12;0;0;0;0;5.98;0;0;0;1.03;0;0;0;0;0;1243;6;50;Y;773;16;N;215;;;39;https://doi.org/10.1016/j.msea.2017.05.001
Cu-6Ni-1Si-0.5Al-0.15Mg-0.1Cr;Cu-Ni-Si alloys;92.27;0.49;0;0;0;0;0;0;0.11;0;0;0;0.12;0;0;0;0;5.98;0;0;0;1.03;0;0;0;0;0;1243;6;50;Y;773;20;N;200;;;40;https://doi.org/10.1016/j.msea.2017.05.001
Cu-6Ni-1Si-0.5Al-0.15Mg-0.1Cr;Cu-Ni-Si alloys;92.27;0.49;0;0;0;0;0;0;0.11;0;0;0;0.12;0;0;0;0;5.98;0;0;0;1.03;0;0;0;0;0;1243;6;50;Y;823;0.25;N;304;;;29;https://doi.org/10.1016/j.msea.2017.05.001
Cu-6Ni-1Si-0.5Al-0.15Mg-0.1Cr;Cu-Ni-Si alloys;92.27;0.49;0;0;0;0;0;0;0.11;0;0;0;0.12;0;0;0;0;5.98;0;0;0;1.03;0;0;0;0;0;1243;6;50;Y;823;0.5;N;284;;;32;https://doi.org/10.1016/j.msea.2017.05.001
Cu-6Ni-1Si-0.5Al-0.15Mg-0.1Cr;Cu-Ni-Si alloys;92.27;0.49;0;0;0;0;0;0;0.11;0;0;0;0.12;0;0;0;0;5.98;0;0;0;1.03;0;0;0;0;0;1243;6;50;Y;823;0.75;N;273;;;32;https://doi.org/10.1016/j.msea.2017.05.001
Cu-6Ni-1Si-0.5Al-0.15Mg-0.1Cr;Cu-Ni-Si alloys;92.27;0.49;0;0;0;0;0;0;0.11;0;0;0;0.12;0;0;0;0;5.98;0;0;0;1.03;0;0;0;0;0;1243;6;50;Y;823;1;N;253;;;33;https://doi.org/10.1016/j.msea.2017.05.001
Cu-6Ni-1Si-0.5Al-0.15Mg-0.1Cr;Cu-Ni-Si alloys;92.27;0.49;0;0;0;0;0;0;0.11;0;0;0;0.12;0;0;0;0;5.98;0;0;0;1.03;0;0;0;0;0;1243;6;50;Y;823;1.5;N;238;;;34;https://doi.org/10.1016/j.msea.2017.05.001
Cu-6Ni-1Si-0.5Al-0.15Mg-0.1Cr;Cu-Ni-Si alloys;92.27;0.49;0;0;0;0;0;0;0.11;0;0;0;0.12;0;0;0;0;5.98;0;0;0;1.03;0;0;0;0;0;1243;6;50;Y;823;2;N;233;;;35;https://doi.org/10.1016/j.msea.2017.05.001
Cu-6Ni-1Si-0.5Al-0.15Mg-0.1Cr;Cu-Ni-Si alloys;92.27;0.49;0;0;0;0;0;0;0.11;0;0;0;0.12;0;0;0;0;5.98;0;0;0;1.03;0;0;0;0;0;1243;6;50;Y;823;3;N;233;;;36;https://doi.org/10.1016/j.msea.2017.05.001
Cu-6Ni-1Si-0.5Al-0.15Mg-0.1Cr;Cu-Ni-Si alloys;92.27;0.49;0;0;0;0;0;0;0.11;0;0;0;0.12;0;0;0;0;5.98;0;0;0;1.03;0;0;0;0;0;1243;6;50;Y;823;4;N;202;;;37;https://doi.org/10.1016/j.msea.2017.05.001
Cu-6Ni-1Si-0.5Al-0.15Mg-0.1Cr;Cu-Ni-Si alloys;92.27;0.49;0;0;0;0;0;0;0.11;0;0;0;0.12;0;0;0;0;5.98;0;0;0;1.03;0;0;0;0;0;1243;6;50;Y;823;6;N;192;;;37;https://doi.org/10.1016/j.msea.2017.05.001
Cu-6Ni-1Si-0.5Al-0.15Mg-0.1Cr;Cu-Ni-Si alloys;92.27;0.49;0;0;0;0;0;0;0.11;0;0;0;0.12;0;0;0;0;5.98;0;0;0;1.03;0;0;0;0;0;1243;6;50;Y;823;8;N;185;;;38;https://doi.org/10.1016/j.msea.2017.05.001
Cu-6Ni-1Si-0.5Al-0.15Mg-0.1Cr;Cu-Ni-Si alloys;92.27;0.49;0;0;0;0;0;0;0.11;0;0;0;0.12;0;0;0;0;5.98;0;0;0;1.03;0;0;0;0;0;1243;6;50;Y;823;12;N;179;;;39;https://doi.org/10.1016/j.msea.2017.05.001
Cu-6Ni-1Si-0.5Al-0.15Mg-0.1Cr;Cu-Ni-Si alloys;92.27;0.49;0;0;0;0;0;0;0.11;0;0;0;0.12;0;0;0;0;5.98;0;0;0;1.03;0;0;0;0;0;1243;6;50;Y;823;16;N;181;;;40;https://doi.org/10.1016/j.msea.2017.05.001
Cu-6Ni-1Si-0.5Al-0.15Mg-0.1Cr;Cu-Ni-Si alloys;92.27;0.49;0;0;0;0;0;0;0.11;0;0;0;0.12;0;0;0;0;5.98;0;0;0;1.03;0;0;0;0;0;1243;6;50;Y;823;20;N;176;;;40;https://doi.org/10.1016/j.msea.2017.05.001
Cu-6Ni-1Si-0.5Al-0.15Mg-0.1Cr;Cu-Ni-Si alloys;92.27;0.49;0;0;0;0;0;0;0.11;0;0;0;0.12;0;0;0;0;5.98;0;0;0;1.03;0;0;0;0;0;1243;6;50;Y;873;0.25;N;244;;;30;https://doi.org/10.1016/j.msea.2017.05.001
Cu-6Ni-1Si-0.5Al-0.15Mg-0.1Cr;Cu-Ni-Si alloys;92.27;0.49;0;0;0;0;0;0;0.11;0;0;0;0.12;0;0;0;0;5.98;0;0;0;1.03;0;0;0;0;0;1243;6;50;Y;873;0.5;N;258;;;31;https://doi.org/10.1016/j.msea.2017.05.001
Cu-6Ni-1Si-0.5Al-0.15Mg-0.1Cr;Cu-Ni-Si alloys;92.27;0.49;0;0;0;0;0;0;0.11;0;0;0;0.12;0;0;0;0;5.98;0;0;0;1.03;0;0;0;0;0;1243;6;50;Y;873;0.75;N;251;;;30;https://doi.org/10.1016/j.msea.2017.05.001
Cu-6Ni-1Si-0.5Al-0.15Mg-0.1Cr;Cu-Ni-Si alloys;92.27;0.49;0;0;0;0;0;0;0.11;0;0;0;0.12;0;0;0;0;5.98;0;0;0;1.03;0;0;0;0;0;1243;6;50;Y;873;1;N;234;;;35;https://doi.org/10.1016/j.msea.2017.05.001
Cu-6Ni-1Si-0.5Al-0.15Mg-0.1Cr;Cu-Ni-Si alloys;92.27;0.49;0;0;0;0;0;0;0.11;0;0;0;0.12;0;0;0;0;5.98;0;0;0;1.03;0;0;0;0;0;1243;6;50;Y;873;1.5;N;215;;;36;https://doi.org/10.1016/j.msea.2017.05.001
Cu-6Ni-1Si-0.5Al-0.15Mg-0.1Cr;Cu-Ni-Si alloys;92.27;0.49;0;0;0;0;0;0;0.11;0;0;0;0.12;0;0;0;0;5.98;0;0;0;1.03;0;0;0;0;0;1243;6;50;Y;873;2;N;209;;;37;https://doi.org/10.1016/j.msea.2017.05.001
Cu-6Ni-1Si-0.5Al-0.15Mg-0.1Cr;Cu-Ni-Si alloys;92.27;0.49;0;0;0;0;0;0;0.11;0;0;0;0.12;0;0;0;0;5.98;0;0;0;1.03;0;0;0;0;0;1243;6;50;Y;873;3;N;179;;;38;https://doi.org/10.1016/j.msea.2017.05.001
Cu-6Ni-1Si-0.5Al-0.15Mg-0.1Cr;Cu-Ni-Si alloys;92.27;0.49;0;0;0;0;0;0;0.11;0;0;0;0.12;0;0;0;0;5.98;0;0;0;1.03;0;0;0;0;0;1243;6;50;Y;873;4;N;172;;;39;https://doi.org/10.1016/j.msea.2017.05.001
Cu-6Ni-1Si-0.5Al-0.15Mg-0.1Cr;Cu-Ni-Si alloys;92.27;0.49;0;0;0;0;0;0;0.11;0;0;0;0.12;0;0;0;0;5.98;0;0;0;1.03;0;0;0;0;0;1243;6;50;Y;873;6;N;166;;;39;https://doi.org/10.1016/j.msea.2017.05.001
Cu-6Ni-1Si-0.5Al-0.15Mg-0.1Cr;Cu-Ni-Si alloys;92.27;0.49;0;0;0;0;0;0;0.11;0;0;0;0.12;0;0;0;0;5.98;0;0;0;1.03;0;0;0;0;0;1243;6;50;Y;873;8;N;160;;;40;https://doi.org/10.1016/j.msea.2017.05.001
Cu-6Ni-1Si-0.5Al-0.15Mg-0.1Cr;Cu-Ni-Si alloys;92.27;0.49;0;0;0;0;0;0;0.11;0;0;0;0.12;0;0;0;0;5.98;0;0;0;1.03;0;0;0;0;0;1243;6;50;Y;873;12;N;158;;;40;https://doi.org/10.1016/j.msea.2017.05.001
Cu-6Ni-1Si-0.5Al-0.15Mg-0.1Cr;Cu-Ni-Si alloys;92.27;0.49;0;0;0;0;0;0;0.11;0;0;0;0.12;0;0;0;0;5.98;0;0;0;1.03;0;0;0;0;0;1243;6;50;Y;873;16;N;156;;;41;https://doi.org/10.1016/j.msea.2017.05.001
Cu-6Ni-1Si-0.5Al-0.15Mg-0.1Cr;Cu-Ni-Si alloys;92.27;0.49;0;0;0;0;0;0;0.11;0;0;0;0.12;0;0;0;0;5.98;0;0;0;1.03;0;0;0;0;0;1243;6;50;Y;873;20;N;153;;;41;https://doi.org/10.1016/j.msea.2017.05.001
Cu-6Ni-1Si-0.5Al-0.15Mg-0.1Cr;Cu-Ni-Si alloys;92.27;0.49;0;0;0;0;0;0;0.11;0;0;0;0.12;0;0;0;0;5.98;0;0;0;1.03;0;0;0;0;0;1243;6;50;Y;923;0.25;N;227;;;27;https://doi.org/10.1016/j.msea.2017.05.001
Cu-6Ni-1Si-0.5Al-0.15Mg-0.1Cr;Cu-Ni-Si alloys;92.27;0.49;0;0;0;0;0;0;0.11;0;0;0;0.12;0;0;0;0;5.98;0;0;0;1.03;0;0;0;0;0;1243;6;50;Y;923;0.5;N;252;;;31;https://doi.org/10.1016/j.msea.2017.05.001
Cu-6Ni-1Si-0.5Al-0.15Mg-0.1Cr;Cu-Ni-Si alloys;92.27;0.49;0;0;0;0;0;0;0.11;0;0;0;0.12;0;0;0;0;5.98;0;0;0;1.03;0;0;0;0;0;1243;6;50;Y;923;0.75;N;248;;;32;https://doi.org/10.1016/j.msea.2017.05.001
Cu-6Ni-1Si-0.5Al-0.15Mg-0.1Cr;Cu-Ni-Si alloys;92.27;0.49;0;0;0;0;0;0;0.11;0;0;0;0.12;0;0;0;0;5.98;0;0;0;1.03;0;0;0;0;0;1243;6;50;Y;923;1;N;231;;;35;https://doi.org/10.1016/j.msea.2017.05.001
Cu-6Ni-1Si-0.5Al-0.15Mg-0.1Cr;Cu-Ni-Si alloys;92.27;0.49;0;0;0;0;0;0;0.11;0;0;0;0.12;0;0;0;0;5.98;0;0;0;1.03;0;0;0;0;0;1243;6;50;Y;923;1.5;N;213;;;36;https://doi.org/10.1016/j.msea.2017.05.001
Cu-6Ni-1Si-0.5Al-0.15Mg-0.1Cr;Cu-Ni-Si alloys;92.27;0.49;0;0;0;0;0;0;0.11;0;0;0;0.12;0;0;0;0;5.98;0;0;0;1.03;0;0;0;0;0;1243;6;50;Y;923;2;N;190;;;37;https://doi.org/10.1016/j.msea.2017.05.001
Cu-6Ni-1Si-0.5Al-0.15Mg-0.1Cr;Cu-Ni-Si alloys;92.27;0.49;0;0;0;0;0;0;0.11;0;0;0;0.12;0;0;0;0;5.98;0;0;0;1.03;0;0;0;0;0;1243;6;50;Y;923;3;N;168;;;38;https://doi.org/10.1016/j.msea.2017.05.001
Cu-6Ni-1Si-0.5Al-0.15Mg-0.1Cr;Cu-Ni-Si alloys;92.27;0.49;0;0;0;0;0;0;0.11;0;0;0;0.12;0;0;0;0;5.98;0;0;0;1.03;0;0;0;0;0;1243;6;50;Y;923;4;N;152;;;39;https://doi.org/10.1016/j.msea.2017.05.001
Cu-6Ni-1Si-0.5Al-0.15Mg-0.1Cr;Cu-Ni-Si alloys;92.27;0.49;0;0;0;0;0;0;0.11;0;0;0;0.12;0;0;0;0;5.98;0;0;0;1.03;0;0;0;0;0;1243;6;50;Y;923;6;N;146;;;39;https://doi.org/10.1016/j.msea.2017.05.001
Cu-6Ni-1Si-0.5Al-0.15Mg-0.1Cr;Cu-Ni-Si alloys;92.27;0.49;0;0;0;0;0;0;0.11;0;0;0;0.12;0;0;0;0;5.98;0;0;0;1.03;0;0;0;0;0;1243;6;50;Y;923;8;N;132;;;40;https://doi.org/10.1016/j.msea.2017.05.001
Cu-6Ni-1Si-0.5Al-0.15Mg-0.1Cr;Cu-Ni-Si alloys;92.27;0.49;0;0;0;0;0;0;0.11;0;0;0;0.12;0;0;0;0;5.98;0;0;0;1.03;0;0;0;0;0;1243;6;50;Y;923;12;N;125;;;40;https://doi.org/10.1016/j.msea.2017.05.001
Cu-6Ni-1Si-0.5Al-0.15Mg-0.1Cr;Cu-Ni-Si alloys;92.27;0.49;0;0;0;0;0;0;0.11;0;0;0;0.12;0;0;0;0;5.98;0;0;0;1.03;0;0;0;0;0;1243;6;50;Y;923;16;N;124;;;41;https://doi.org/10.1016/j.msea.2017.05.001
Cu-6Ni-1Si-0.5Al-0.15Mg-0.1Cr;Cu-Ni-Si alloys;92.27;0.49;0;0;0;0;0;0;0.11;0;0;0;0.12;0;0;0;0;5.98;0;0;0;1.03;0;0;0;0;0;1243;6;50;Y;923;20;N;122;;;41;https://doi.org/10.1016/j.msea.2017.05.001
Cu-6Ni-1Si-0.5Al-0.15Mg-0.1Cr;Cu-Ni-Si alloys;92.27;0.49;0;0;0;0;0;0;0.11;0;0;0;0.12;0;0;0;0;5.98;0;0;0;1.03;0;0;0;0;0;1243;6;50;Y;973;0.25;N;267;;;30;https://doi.org/10.1016/j.msea.2017.05.001
Cu-6Ni-1Si-0.5Al-0.15Mg-0.1Cr;Cu-Ni-Si alloys;92.27;0.49;0;0;0;0;0;0;0.11;0;0;0;0.12;0;0;0;0;5.98;0;0;0;1.03;0;0;0;0;0;1243;6;50;Y;973;0.5;N;245;;;32;https://doi.org/10.1016/j.msea.2017.05.001
Cu-6Ni-1Si-0.5Al-0.15Mg-0.1Cr;Cu-Ni-Si alloys;92.27;0.49;0;0;0;0;0;0;0.11;0;0;0;0.12;0;0;0;0;5.98;0;0;0;1.03;0;0;0;0;0;1243;6;50;Y;973;0.75;N;239;;;33;https://doi.org/10.1016/j.msea.2017.05.001
Cu-6Ni-1Si-0.5Al-0.15Mg-0.1Cr;Cu-Ni-Si alloys;92.27;0.49;0;0;0;0;0;0;0.11;0;0;0;0.12;0;0;0;0;5.98;0;0;0;1.03;0;0;0;0;0;1243;6;50;Y;973;1;N;227;;;36;https://doi.org/10.1016/j.msea.2017.05.001
Cu-6Ni-1Si-0.5Al-0.15Mg-0.1Cr;Cu-Ni-Si alloys;92.27;0.49;0;0;0;0;0;0;0.11;0;0;0;0.12;0;0;0;0;5.98;0;0;0;1.03;0;0;0;0;0;1243;6;50;Y;973;1.5;N;210;;;37;https://doi.org/10.1016/j.msea.2017.05.001
Cu-6Ni-1Si-0.5Al-0.15Mg-0.1Cr;Cu-Ni-Si alloys;92.27;0.49;0;0;0;0;0;0;0.11;0;0;0;0.12;0;0;0;0;5.98;0;0;0;1.03;0;0;0;0;0;1243;6;50;Y;973;2;N;179;;;38;https://doi.org/10.1016/j.msea.2017.05.001
Cu-6Ni-1Si-0.5Al-0.15Mg-0.1Cr;Cu-Ni-Si alloys;92.27;0.49;0;0;0;0;0;0;0.11;0;0;0;0.12;0;0;0;0;5.98;0;0;0;1.03;0;0;0;0;0;1243;6;50;Y;973;3;N;159;;;39;https://doi.org/10.1016/j.msea.2017.05.001
Cu-6Ni-1Si-0.5Al-0.15Mg-0.1Cr;Cu-Ni-Si alloys;92.27;0.49;0;0;0;0;0;0;0.11;0;0;0;0.12;0;0;0;0;5.98;0;0;0;1.03;0;0;0;0;0;1243;6;50;Y;973;4;N;142;;;39;https://doi.org/10.1016/j.msea.2017.05.001
Cu-6Ni-1Si-0.5Al-0.15Mg-0.1Cr;Cu-Ni-Si alloys;92.27;0.49;0;0;0;0;0;0;0.11;0;0;0;0.12;0;0;0;0;5.98;0;0;0;1.03;0;0;0;0;0;1243;6;50;Y;973;6;N;134;;;39;https://doi.org/10.1016/j.msea.2017.05.001
Cu-6Ni-1Si-0.5Al-0.15Mg-0.1Cr;Cu-Ni-Si alloys;92.27;0.49;0;0;0;0;0;0;0.11;0;0;0;0.12;0;0;0;0;5.98;0;0;0;1.03;0;0;0;0;0;1243;6;50;Y;973;8;N;121;;;40;https://doi.org/10.1016/j.msea.2017.05.001
Cu-6Ni-1Si-0.5Al-0.15Mg-0.1Cr;Cu-Ni-Si alloys;92.27;0.49;0;0;0;0;0;0;0.11;0;0;0;0.12;0;0;0;0;5.98;0;0;0;1.03;0;0;0;0;0;1243;6;50;Y;973;12;N;111;;;40;https://doi.org/10.1016/j.msea.2017.05.001
Cu-6Ni-1Si-0.5Al-0.15Mg-0.1Cr;Cu-Ni-Si alloys;92.27;0.49;0;0;0;0;0;0;0.11;0;0;0;0.12;0;0;0;0;5.98;0;0;0;1.03;0;0;0;0;0;1243;6;50;Y;973;16;N;106;;;41;https://doi.org/10.1016/j.msea.2017.05.001
Cu-6Ni-1Si-0.5Al-0.15Mg-0.1Cr;Cu-Ni-Si alloys;92.27;0.49;0;0;0;0;0;0;0.11;0;0;0;0.12;0;0;0;0;5.98;0;0;0;1.03;0;0;0;0;0;1243;6;50;Y;973;20;N;100;;;42;https://doi.org/10.1016/j.msea.2017.05.001
Cu-6Ni-1Si-0.5Al-0.15Mg-0.1Cr;Cu-Ni-Si alloys;92.27;0.49;0;0;0;0;0;0;0.11;0;0;0;0.12;0;0;0;0;5.98;0;0;0;1.03;0;0;0;0;0;1243;6;50;Y;1023;0.25;N;262;;;24;https://doi.org/10.1016/j.msea.2017.05.001
