Repository: rahulsingh-17/Alloy-Optimizer-Demo

# Alloy Composition Optimization Demo (only Copper-Based Alloys)

This project focuses on predicting the optimal alloy composition for **copper-based alloys** based on user-defined mechanical and electrical property requirements.

## Overview

The system uses machine learning models to recommend alloy compositions that best match desired target properties, including:

- Electrical Conductivity  
- Hardness  
- Tensile Strength  
- Yield Strength

## Input Methods

The system supports two types of user inputs:

File: Cu_alloys_database.csv (part 6 of 8)
Alloy formula;Alloy class;Cu;Al;Ag;B;Be;Ca;Co;Ce;Cr;Fe;Hf;La;Mg;Mn;Mo;Nb;Nd;Ni;P;Pb;Pr;Si;Sn;Ti;V;Zn;Zr;Tss (K);tss (h);CR reduction (%);Aging;Tag (K);tag (h);Secondary thermo-mechanical process;Hardness (HV);Yield strength (MPa);Ultimate tensile strength (MPa);Electrical conductivity (%IACS);DOI
Cu-6Ni-1Si-0.5Al-0.15Mg-0.1Cr;Cu-Ni-Si alloys;92.27;0.49;0;0;0;0;0;0;0.11;0;0;0;0.12;0;0;0;0;5.98;0;0;0;1.03;0;0;0;0;0;1243;6;50;Y;1023;0.5;N;243;;;27;https://doi.org/10.1016/j.msea.2017.05.001
Cu-6Ni-1Si-0.5Al-0.15Mg-0.1Cr;Cu-Ni-Si alloys;92.27;0.49;0;0;0;0;0;0;0.11;0;0;0;0.12;0;0;0;0;5.98;0;0;0;1.03;0;0;0;0;0;1243;6;50;Y;1023;0.75;N;232;;;35;https://doi.org/10.1016/j.msea.2017.05.001
Cu-6Ni-1Si-0.5Al-0.15Mg-0.1Cr;Cu-Ni-Si alloys;92.27;0.49;0;0;0;0;0;0;0.11;0;0;0;0.12;0;0;0;0;5.98;0;0;0;1.03;0;0;0;0;0;1243;6;50;Y;1023;1;N;210;;;36;https://doi.org/10.1016/j.msea.2017.05.001
Cu-6Ni-1Si-0.5Al-0.15Mg-0.1Cr;Cu-Ni-Si alloys;92.27;0.49;0;0;0;0;0;0;0.11;0;0;0;0.12;0;0;0;0;5.98;0;0;0;1.03;0;0;0;0;0;1243;6;50;Y;1023;1.5;N;201;;;38;https://doi.org/10.1016/j.msea.2017.05.001
Cu-6Ni-1Si-0.5Al-0.15Mg-0.1Cr;Cu-Ni-Si alloys;92.27;0.49;0;0;0;0;0;0;0.11;0;0;0;0.12;0;0;0;0;5.98;0;0;0;1.03;0;0;0;0;0;1243;6;50;Y;1023;2;N;170;;;38;https://doi.org/10.1016/j.msea.2017.05.001
Cu-6Ni-1Si-0.5Al-0.15Mg-0.1Cr;Cu-Ni-Si alloys;92.27;0.49;0;0;0;0;0;0;0.11;0;0;0;0.12;0;0;0;0;5.98;0;0;0;1.03;0;0;0;0;0;1243;6;50;Y;1023;3;N;148;;;39;https://doi.org/10.1016/j.msea.2017.05.001
Cu-6Ni-1Si-0.5Al-0.15Mg-0.1Cr;Cu-Ni-Si alloys;92.27;0.49;0;0;0;0;0;0;0.11;0;0;0;0.12;0;0;0;0;5.98;0;0;0;1.03;0;0;0;0;0;1243;6;50;Y;1023;4;N;136;;;40;https://doi.org/10.1016/j.msea.2017.05.001
Cu-6Ni-1Si-0.5Al-0.15Mg-0.1Cr;Cu-Ni-Si alloys;92.27;0.49;0;0;0;0;0;0;0.11;0;0;0;0.12;0;0;0;0;5.98;0;0;0;1.03;0;0;0;0;0;1243;6;50;Y;1023;6;N;125;;;40;https://doi.org/10.1016/j.msea.2017.05.001
Cu-6Ni-1Si-0.5Al-0.15Mg-0.1Cr;Cu-Ni-Si alloys;92.27;0.49;0;0;0;0;0;0;0.11;0;0;0;0.12;0;0;0;0;5.98;0;0;0;1.03;0;0;0;0;0;1243;6;50;Y;1023;8;N;115;;;40;https://doi.org/10.1016/j.msea.2017.05.001
Cu-6Ni-1Si-0.5Al-0.15Mg-0.1Cr;Cu-Ni-Si alloys;92.27;0.49;0;0;0;0;0;0;0.11;0;0;0;0.12;0;0;0;0;5.98;0;0;0;1.03;0;0;0;0;0;1243;6;50;Y;1023;12;N;104;;;41;https://doi.org/10.1016/j.msea.2017.05.001
Cu-6Ni-1Si-0.5Al-0.15Mg-0.1Cr;Cu-Ni-Si alloys;92.27;0.49;0;0;0;0;0;0;0.11;0;0;0;0.12;0;0;0;0;5.98;0;0;0;1.03;0;0;0;0;0;1243;6;50;Y;1023;16;N;95;;;41;https://doi.org/10.1016/j.msea.2017.05.001
Cu-6Ni-1Si-0.5Al-0.15Mg-0.1Cr;Cu-Ni-Si alloys;92.27;0.49;0;0;0;0;0;0;0.11;0;0;0;0.12;0;0;0;0;5.98;0;0;0;1.03;0;0;0;0;0;1243;6;50;Y;1023;20;N;91;;;42;https://doi.org/10.1016/j.msea.2017.05.001
Cu-4.5Ni-1Si-1.2Co-0.15Mg;Cu-Ni-Si alloys;93.15;0;0;0;0;0;1.2;0;0;0;0;0;0.15;0;0;0;0;4.5;0;0;0;1;0;0;0;0;0;1253;4;0;Y;673;8.33;N;;689;702;25;https://doi.org/10.1016/j.msea.2018.12.075
Cu-4.5Ni-1Si-1.2Co-0.15Mg;Cu-Ni-Si alloys;93.15;0;0;0;0;0;1.2;0;0;0;0;0;0.15;0;0;0;0;4.5;0;0;0;1;0;0;0;0;0;1253;4;0;Y;723;8.33;N;;701;733;29;https://doi.org/10.1016/j.msea.2018.12.075
Cu-4.5Ni-1Si-1.2Co-0.15Mg;Cu-Ni-Si alloys;93.15;0;0;0;0;0;1.2;0;0;0;0;0;0.15;0;0;0;0;4.5;0;0;0;1;0;0;0;0;0;1253;4;0;Y;753;2;N;266;699;727;28;https://doi.org/10.1016/j.msea.2018.12.075
Cu-4.5Ni-1Si-1.2Co-0.15Mg;Cu-Ni-Si alloys;93.15;0;0;0;0;0;1.2;0;0;0;0;0;0.15;0;0;0;0;4.5;0;0;0;1;0;0;0;0;0;1253;4;0;N;;;N;125;;;18;https://doi.org/10.1016/j.msea.2018.12.075
Cu-4.5Ni-1Si-1.2Co-0.15Mg;Cu-Ni-Si alloys;93.15;0;0;0;0;0;1.2;0;0;0;0;0;0.15;0;0;0;0;4.5;0;0;0;1;0;0;0;0;0;1253;4;0;Y;673;0.25;N;140;;;21;https://doi.org/10.1016/j.msea.2018.12.075
Cu-4.5Ni-1Si-1.2Co-0.15Mg;Cu-Ni-Si alloys;93.15;0;0;0;0;0;1.2;0;0;0;0;0;0.15;0;0;0;0;4.5;0;0;0;1;0;0;0;0;0;1253;4;0;Y;673;0.5;N;162;;;22;https://doi.org/10.1016/j.msea.2018.12.075
Cu-4.5Ni-1Si-1.2Co-0.15Mg;Cu-Ni-Si alloys;93.15;0;0;0;0;0;1.2;0;0;0;0;0;0.15;0;0;0;0;4.5;0;0;0;1;0;0;0;0;0;1253;4;0;Y;673;1;N;183;;;24;https://doi.org/10.1016/j.msea.2018.12.075
Cu-4.5Ni-1Si-1.2Co-0.15Mg;Cu-Ni-Si alloys;93.15;0;0;0;0;0;1.2;0;0;0;0;0;0.15;0;0;0;0;4.5;0;0;0;1;0;0;0;0;0;1253;4;0;Y;673;2;N;199;;;25;https://doi.org/10.1016/j.msea.2018.12.075
Cu-4.5Ni-1Si-1.2Co-0.15Mg;Cu-Ni-Si alloys;93.15;0;0;0;0;0;1.2;0;0;0;0;0;0.15;0;0;0;0;4.5;0;0;0;1;0;0;0;0;0;1253;4;0;Y;673;4;N;230;;;26;https://doi.org/10.1016/j.msea.2018.12.075
Cu-4.5Ni-1Si-1.2Co-0.15Mg;Cu-Ni-Si alloys;93.15;0;0;0;0;0;1.2;0;0;0;0;0;0.15;0;0;0;0;4.5;0;0;0;1;0;0;0;0;0;1253;4;0;Y;673;8;N;269;;;27;https://doi.org/10.1016/j.msea.2018.12.075
Cu-4.5Ni-1Si-1.2Co-0.15Mg;Cu-Ni-Si alloys;93.15;0;0;0;0;0;1.2;0;0;0;0;0;0.15;0;0;0;0;4.5;0;0;0;1;0;0;0;0;0;1253;4;0;Y;673;12;N;255;;;28;https://doi.org/10.1016/j.msea.2018.12.075
Cu-4.5Ni-1Si-1.2Co-0.15Mg;Cu-Ni-Si alloys;93.15;0;0;0;0;0;1.2;0;0;0;0;0;0.15;0;0;0;0;4.5;0;0;0;1;0;0;0;0;0;1253;4;0;Y;673;16;N;249;;;29;https://doi.org/10.1016/j.msea.2018.12.075
Cu-4.5Ni-1Si-1.2Co-0.15Mg;Cu-Ni-Si alloys;93.15;0;0;0;0;0;1.2;0;0;0;0;0;0.15;0;0;0;0;4.5;0;0;0;1;0;0;0;0;0;1253;4;0;Y;723;0.25;N;163;;;25;https://doi.org/10.1016/j.msea.2018.12.075
Cu-4.5Ni-1Si-1.2Co-0.15Mg;Cu-Ni-Si alloys;93.15;0;0;0;0;0;1.2;0;0;0;0;0;0.15;0;0;0;0;4.5;0;0;0;1;0;0;0;0;0;1253;4;0;Y;723;0.5;N;223;;;26;https://doi.org/10.1016/j.msea.2018.12.075
Cu-4.5Ni-1Si-1.2Co-0.15Mg;Cu-Ni-Si alloys;93.15;0;0;0;0;0;1.2;0;0;0;0;0;0.15;0;0;0;0;4.5;0;0;0;1;0;0;0;0;0;1253;4;0;Y;723;1;N;248;;;27;https://doi.org/10.1016/j.msea.2018.12.075
Cu-4.5Ni-1Si-1.2Co-0.15Mg;Cu-Ni-Si alloys;93.15;0;0;0;0;0;1.2;0;0;0;0;0;0.15;0;0;0;0;4.5;0;0;0;1;0;0;0;0;0;1253;4;0;Y;723;2;N;254;;;28;https://doi.org/10.1016/j.msea.2018.12.075
Cu-4.5Ni-1Si-1.2Co-0.15Mg;Cu-Ni-Si alloys;93.15;0;0;0;0;0;1.2;0;0;0;0;0;0.15;0;0;0;0;4.5;0;0;0;1;0;0;0;0;0;1253;4;0;Y;723;4;N;270;;;29;https://doi.org/10.1016/j.msea.2018.12.075
Cu-4.5Ni-1Si-1.2Co-0.15Mg;Cu-Ni-Si alloys;93.15;0;0;0;0;0;1.2;0;0;0;0;0;0.15;0;0;0;0;4.5;0;0;0;1;0;0;0;0;0;1253;4;0;Y;723;8;N;282;;;30;https://doi.org/10.1016/j.msea.2018.12.075
Cu-4.5Ni-1Si-1.2Co-0.15Mg;Cu-Ni-Si alloys;93.15;0;0;0;0;0;1.2;0;0;0;0;0;0.15;0;0;0;0;4.5;0;0;0;1;0;0;0;0;0;1253;4;0;Y;723;12;N;263;;;31;https://doi.org/10.1016/j.msea.2018.12.075
Cu-4.5Ni-1Si-1.2Co-0.15Mg;Cu-Ni-Si alloys;93.15;0;0;0;0;0;1.2;0;0;0;0;0;0.15;0;0;0;0;4.5;0;0;0;1;0;0;0;0;0;1253;4;0;Y;723;16;N;244;;;33;https://doi.org/10.1016/j.msea.2018.12.075
Cu-4.5Ni-1Si-1.2Co-0.15Mg;Cu-Ni-Si alloys;93.15;0;0;0;0;0;1.2;0;0;0;0;0;0.15;0;0;0;0;4.5;0;0;0;1;0;0;0;0;0;1253;4;0;Y;753;0.25;N;240;;;25;https://doi.org/10.1016/j.msea.2018.12.075
Cu-4.5Ni-1Si-1.2Co-0.15Mg;Cu-Ni-Si alloys;93.15;0;0;0;0;0;1.2;0;0;0;0;0;0.15;0;0;0;0;4.5;0;0;0;1;0;0;0;0;0;1253;4;0;Y;753;0.5;N;245;;;26;https://doi.org/10.1016/j.msea.2018.12.075
Cu-4.5Ni-1Si-1.2Co-0.15Mg;Cu-Ni-Si alloys;93.15;0;0;0;0;0;1.2;0;0;0;0;0;0.15;0;0;0;0;4.5;0;0;0;1;0;0;0;0;0;1253;4;0;Y;753;1;N;256;;;28;https://doi.org/10.1016/j.msea.2018.12.075
Cu-4.5Ni-1Si-1.2Co-0.15Mg;Cu-Ni-Si alloys;93.15;0;0;0;0;0;1.2;0;0;0;0;0;0.15;0;0;0;0;4.5;0;0;0;1;0;0;0;0;0;1253;4;0;Y;753;4;N;240;;;30;https://doi.org/10.1016/j.msea.2018.12.075
Cu-4.5Ni-1Si-1.2Co-0.15Mg;Cu-Ni-Si alloys;93.15;0;0;0;0;0;1.2;0;0;0;0;0;0.15;0;0;0;0;4.5;0;0;0;1;0;0;0;0;0;1253;4;0;Y;753;8;N;219;;;31;https://doi.org/10.1016/j.msea.2018.12.075
Cu-4.5Ni-1Si-1.2Co-0.15Mg;Cu-Ni-Si alloys;93.15;0;0;0;0;0;1.2;0;0;0;0;0;0.15;0;0;0;0;4.5;0;0;0;1;0;0;0;0;0;1253;4;0;Y;753;12;N;200;;;32;https://doi.org/10.1016/j.msea.2018.12.075
Cu-4.5Ni-1Si-1.2Co-0.15Mg;Cu-Ni-Si alloys;93.15;0;0;0;0;0;1.2;0;0;0;0;0;0.15;0;0;0;0;4.5;0;0;0;1;0;0;0;0;0;1253;4;0;Y;753;16;N;188;;;33;https://doi.org/10.1016/j.msea.2018.12.075
Cu-4.5Ni-1Si-1.2Co-0.15Mg;Cu-Ni-Si alloys;93.15;0;0;0;0;0;1.2;0;0;0;0;0;0.15;0;0;0;0;4.5;0;0;0;1;0;0;0;0;0;1253;4;70;Y;673;4;N;304;905;936;27;https://doi.org/10.1016/j.msea.2018.12.075
Cu-4.5Ni-1Si-1.2Co-0.15Mg;Cu-Ni-Si alloys;93.15;0;0;0;0;0;1.2;0;0;0;0;0;0.15;0;0;0;0;4.5;0;0;0;1;0;0;0;0;0;1253;4;70;Y;723;1;N;311;917;959;26;https://doi.org/10.1016/j.msea.2018.12.075
Cu-4.5Ni-1Si-1.2Co-0.15Mg;Cu-Ni-Si alloys;93.15;0;0;0;0;0;1.2;0;0;0;0;0;0.15;0;0;0;0;4.5;0;0;0;1;0;0;0;0;0;1253;4;70;Y;753;1;N;302;905;945;27;https://doi.org/10.1016/j.msea.2018.12.075
Cu-4.5Ni-1Si-1.2Co-0.15Mg;Cu-Ni-Si alloys;93.15;0;0;0;0;0;1.2;0;0;0;0;0;0.15;0;0;0;0;4.5;0;0;0;1;0;0;0;0;0;1253;4;70;N;;;N;225;;;17;https://doi.org/10.1016/j.msea.2018.12.075
Cu-4.5Ni-1Si-1.2Co-0.15Mg;Cu-Ni-Si alloys;93.15;0;0;0;0;0;1.2;0;0;0;0;0;0.15;0;0;0;0;4.5;0;0;0;1;0;0;0;0;0;1253;4;70;Y;673;0.25;N;280;;;22;https://doi.org/10.1016/j.msea.2018.12.075
Cu-4.5Ni-1Si-1.2Co-0.15Mg;Cu-Ni-Si alloys;93.15;0;0;0;0;0;1.2;0;0;0;0;0;0.15;0;0;0;0;4.5;0;0;0;1;0;0;0;0;0;1253;4;70;Y;673;0.5;N;282;;;23;https://doi.org/10.1016/j.msea.2018.12.075
Cu-4.5Ni-1Si-1.2Co-0.15Mg;Cu-Ni-Si alloys;93.15;0;0;0;0;0;1.2;0;0;0;0;0;0.15;0;0;0;0;4.5;0;0;0;1;0;0;0;0;0;1253;4;70;Y;673;1;N;289;;;24;https://doi.org/10.1016/j.msea.2018.12.075
Cu-4.5Ni-1Si-1.2Co-0.15Mg;Cu-Ni-Si alloys;93.15;0;0;0;0;0;1.2;0;0;0;0;0;0.15;0;0;0;0;4.5;0;0;0;1;0;0;0;0;0;1253;4;70;Y;673;2;N;297;;;25;https://doi.org/10.1016/j.msea.2018.12.075
Cu-4.5Ni-1Si-1.2Co-0.15Mg;Cu-Ni-Si alloys;93.15;0;0;0;0;0;1.2;0;0;0;0;0;0.15;0;0;0;0;4.5;0;0;0;1;0;0;0;0;0;1253;4;70;Y;673;6;N;304;;;29;https://doi.org/10.1016/j.msea.2018.12.075
Cu-4.5Ni-1Si-1.2Co-0.15Mg;Cu-Ni-Si alloys;93.15;0;0;0;0;0;1.2;0;0;0;0;0;0.15;0;0;0;0;4.5;0;0;0;1;0;0;0;0;0;1253;4;70;Y;673;8;N;302;;;29;https://doi.org/10.1016/j.msea.2018.12.075
Cu-4.5Ni-1Si-1.2Co-0.15Mg;Cu-Ni-Si alloys;93.15;0;0;0;0;0;1.2;0;0;0;0;0;0.15;0;0;0;0;4.5;0;0;0;1;0;0;0;0;0;1253;4;70;Y;723;0.25;N;307;;;23;https://doi.org/10.1016/j.msea.2018.12.075
Cu-4.5Ni-1Si-1.2Co-0.15Mg;Cu-Ni-Si alloys;93.15;0;0;0;0;0;1.2;0;0;0;0;0;0.15;0;0;0;0;4.5;0;0;0;1;0;0;0;0;0;1253;4;70;Y;723;0.5;N;308;;;25;https://doi.org/10.1016/j.msea.2018.12.075
Cu-4.5Ni-1Si-1.2Co-0.15Mg;Cu-Ni-Si alloys;93.15;0;0;0;0;0;1.2;0;0;0;0;0;0.15;0;0;0;0;4.5;0;0;0;1;0;0;0;0;0;1253;4;70;Y;723;2;N;304;;;28;https://doi.org/10.1016/j.msea.2018.12.075
Cu-4.5Ni-1Si-1.2Co-0.15Mg;Cu-Ni-Si alloys;93.15;0;0;0;0;0;1.2;0;0;0;0;0;0.15;0;0;0;0;4.5;0;0;0;1;0;0;0;0;0;1253;4;70;Y;723;4;N;293;;;30;https://doi.org/10.1016/j.msea.2018.12.075
Cu-4.5Ni-1Si-1.2Co-0.15Mg;Cu-Ni-Si alloys;93.15;0;0;0;0;0;1.2;0;0;0;0;0;0.15;0;0;0;0;4.5;0;0;0;1;0;0;0;0;0;1253;4;70;Y;723;6;N;270;;;31;https://doi.org/10.1016/j.msea.2018.12.075
Cu-4.5Ni-1Si-1.2Co-0.15Mg;Cu-Ni-Si alloys;93.15;0;0;0;0;0;1.2;0;0;0;0;0;0.15;0;0;0;0;4.5;0;0;0;1;0;0;0;0;0;1253;4;70;Y;723;8;N;255;;;32;https://doi.org/10.1016/j.msea.2018.12.075
Cu-4.5Ni-1Si-1.2Co-0.15Mg;Cu-Ni-Si alloys;93.15;0;0;0;0;0;1.2;0;0;0;0;0;0.15;0;0;0;0;4.5;0;0;0;1;0;0;0;0;0;1253;4;70;Y;753;0.25;N;298;;;24;https://doi.org/10.1016/j.msea.2018.12.075
Cu-4.5Ni-1Si-1.2Co-0.15Mg;Cu-Ni-Si alloys;93.15;0;0;0;0;0;1.2;0;0;0;0;0;0.15;0;0;0;0;4.5;0;0;0;1;0;0;0;0;0;1253;4;70;Y;753;0.5;N;299;;;25;https://doi.org/10.1016/j.msea.2018.12.075
Cu-4.5Ni-1Si-1.2Co-0.15Mg;Cu-Ni-Si alloys;93.15;0;0;0;0;0;1.2;0;0;0;0;0;0.15;0;0;0;0;4.5;0;0;0;1;0;0;0;0;0;1253;4;70;Y;753;2;N;286;;;29;https://doi.org/10.1016/j.msea.2018.12.075
Cu-4.5Ni-1Si-1.2Co-0.15Mg;Cu-Ni-Si alloys;93.15;0;0;0;0;0;1.2;0;0;0;0;0;0.15;0;0;0;0;4.5;0;0;0;1;0;0;0;0;0;1253;4;70;Y;753;4;N;273;;;31;https://doi.org/10.1016/j.msea.2018.12.075
Cu-4.5Ni-1Si-1.2Co-0.15Mg;Cu-Ni-Si alloys;93.15;0;0;0;0;0;1.2;0;0;0;0;0;0.15;0;0;0;0;4.5;0;0;0;1;0;0;0;0;0;1253;4;70;Y;753;6;N;265;;;32;https://doi.org/10.1016/j.msea.2018.12.075
Cu-4.5Ni-1Si-1.2Co-0.15Mg;Cu-Ni-Si alloys;93.15;0;0;0;0;0;1.2;0;0;0;0;0;0.15;0;0;0;0;4.5;0;0;0;1;0;0;0;0;0;1253;4;70;Y;753;8;N;250;;;33;https://doi.org/10.1016/j.msea.2018.12.075
Cu-4.5Ni-1Si-1.2Co-0.15Mg;Cu-Ni-Si alloys;93.15;0;0;0;0;0;1.2;0;0;0;0;0;0.15;0;0;0;0;4.5;0;0;0;1;0;0;0;0;0;1253;4;70;Y;673;0.5;Y;315;999;1044;28;https://doi.org/10.1016/j.msea.2018.12.075
Cu-4.5Ni-1Si-1.2Co-0.15Mg;Cu-Ni-Si alloys;93.15;0;0;0;0;0;1.2;0;0;0;0;0;0.15;0;0;0;0;4.5;0;0;0;1;0;0;0;0;0;1253;4;70;Y;703;0.5;;324;1056;1083;29;https://doi.org/10.1016/j.msea.2018.12.075
Cu-4.5Ni-1Si-1.2Co-0.15Mg;Cu-Ni-Si alloys;93.15;0;0;0;0;0;1.2;0;0;0;0;0;0.15;0;0;0;0;4.5;0;0;0;1;0;0;0;0;0;1253;4;70;Y;723;0.333;;329;1086;1111;30;https://doi.org/10.1016/j.msea.2018.12.075
Cu-4.5Ni-1Si-1.2Co-0.15Mg;Cu-Ni-Si alloys;93.15;0;0;0;0;0;1.2;0;0;0;0;0;0.15;0;0;0;0;4.5;0;0;0;1;0;0;0;0;0;1253;4;70;Y;753;0.083;;324;1063;1089;30;https://doi.org/10.1016/j.msea.2018.12.075
Cu-4.5Ni-1Si-1.2Co-0.15Mg;Cu-Ni-Si alloys;93.15;0;0;0;0;0;1.2;0;0;0;0;0;0.15;0;0;0;0;4.5;0;0;0;1;0;0;0;0;0;1253;4;70;N;;;N;280;;;21;https://doi.org/10.1016/j.msea.2018.12.075
Cu-4.5Ni-1Si-1.2Co-0.15Mg;Cu-Ni-Si alloys;93.15;0;0;0;0;0;1.2;0;0;0;0;0;0.15;0;0;0;0;4.5;0;0;0;1;0;0;0;0;0;1253;4;70;Y;673;0.033;N;294;;;23;https://doi.org/10.1016/j.msea.2018.12.075
Cu-4.5Ni-1Si-1.2Co-0.15Mg;Cu-Ni-Si alloys;93.15;0;0;0;0;0;1.2;0;0;0;0;0;0.15;0;0;0;0;4.5;0;0;0;1;0;0;0;0;0;1253;4;70;Y;673;0.083;N;305;;;24;https://doi.org/10.1016/j.msea.2018.12.075
Cu-4.5Ni-1Si-1.2Co-0.15Mg;Cu-Ni-Si alloys;93.15;0;0;0;0;0;1.2;0;0;0;0;0;0.15;0;0;0;0;4.5;0;0;0;1;0;0;0;0;0;1253;4;70;Y;673;0.167;N;312;;;25;https://doi.org/10.1016/j.msea.2018.12.075
Cu-4.5Ni-1Si-1.2Co-0.15Mg;Cu-Ni-Si alloys;93.15;0;0;0;0;0;1.2;0;0;0;0;0;0.15;0;0;0;0;4.5;0;0;0;1;0;0;0;0;0;1253;4;70;Y;673;0.25;N;312;;;26;https://doi.org/10.1016/j.msea.2018.12.075
Cu-4.5Ni-1Si-1.2Co-0.15Mg;Cu-Ni-Si alloys;93.15;0;0;0;0;0;1.2;0;0;0;0;0;0.15;0;0;0;0;4.5;0;0;0;1;0;0;0;0;0;1253;4;70;Y;673;0.333;N;315;;;27;https://doi.org/10.1016/j.msea.2018.12.075
Cu-4.5Ni-1Si-1.2Co-0.15Mg;Cu-Ni-Si alloys;93.15;0;0;0;0;0;1.2;0;0;0;0;0;0.15;0;0;0;0;4.5;0;0;0;1;0;0;0;0;0;1253;4;70;Y;673;0.75;N;312;;;29;https://doi.org/10.1016/j.msea.2018.12.075
Cu-4.5Ni-1Si-1.2Co-0.15Mg;Cu-Ni-Si alloys;93.15;0;0;0;0;0;1.2;0;0;0;0;0;0.15;0;0;0;0;4.5;0;0;0;1;0;0;0;0;0;1253;4;70;Y;673;1;N;310;;;30;https://doi.org/10.1016/j.msea.2018.12.075
Cu-4.5Ni-1Si-1.2Co-0.15Mg;Cu-Ni-Si alloys;93.15;0;0;0;0;0;1.2;0;0;0;0;0;0.15;0;0;0;0;4.5;0;0;0;1;0;0;0;0;0;1253;4;70;Y;673;1.5;N;300;;;31;https://doi.org/10.1016/j.msea.2018.12.075
Cu-4.5Ni-1Si-1.2Co-0.15Mg;Cu-Ni-Si alloys;93.15;0;0;0;0;0;1.2;0;0;0;0;0;0.15;0;0;0;0;4.5;0;0;0;1;0;0;0;0;0;1253;4;70;Y;703;0.033;N;305;;;25;https://doi.org/10.1016/j.msea.2018.12.075
Cu-4.5Ni-1Si-1.2Co-0.15Mg;Cu-Ni-Si alloys;93.15;0;0;0;0;0;1.2;0;0;0;0;0;0.15;0;0;0;0;4.5;0;0;0;1;0;0;0;0;0;1253;4;70;Y;703;0.083;N;315;;;26;https://doi.org/10.1016/j.msea.2018.12.075
Cu-4.5Ni-1Si-1.2Co-0.15Mg;Cu-Ni-Si alloys;93.15;0;0;0;0;0;1.2;0;0;0;0;0;0.15;0;0;0;0;4.5;0;0;0;1;0;0;0;0;0;1253;4;70;Y;703;0.167;N;325;;;27;https://doi.org/10.1016/j.msea.2018.12.075
Cu-4.5Ni-1Si-1.2Co-0.15Mg;Cu-Ni-Si alloys;93.15;0;0;0;0;0;1.2;0;0;0;0;0;0.15;0;0;0;0;4.5;0;0;0;1;0;0;0;0;0;1253;4;70;Y;703;0.25;N;324;;;28;https://doi.org/10.1016/j.msea.2018.12.075
Cu-4.5Ni-1Si-1.2Co-0.15Mg;Cu-Ni-Si alloys;93.15;0;0;0;0;0;1.2;0;0;0;0;0;0.15;0;0;0;0;4.5;0;0;0;1;0;0;0;0;0;1253;4;70;Y;703;0.333;N;324;;;29;https://doi.org/10.1016/j.msea.2018.12.075
Cu-4.5Ni-1Si-1.2Co-0.15Mg;Cu-Ni-Si alloys;93.15;0;0;0;0;0;1.2;0;0;0;0;0;0.15;0;0;0;0;4.5;0;0;0;1;0;0;0;0;0;1253;4;70;Y;703;0.75;N;320;;;31;https://doi.org/10.1016/j.msea.2018.12.075
Cu-4.5Ni-1Si-1.2Co-0.15Mg;Cu-Ni-Si alloys;93.15;0;0;0;0;0;1.2;0;0;0;0;0;0.15;0;0;0;0;4.5;0;0;0;1;0;0;0;0;0;1253;4;70;Y;703;1;N;308;;;31;https://doi.org/10.1016/j.msea.2018.12.075
Cu-4.5Ni-1Si-1.2Co-0.15Mg;Cu-Ni-Si alloys;93.15;0;0;0;0;0;1.2;0;0;0;0;0;0.15;0;0;0;0;4.5;0;0;0;1;0;0;0;0;0;1253;4;70;Y;703;1.5;N;290;;;32;https://doi.org/10.1016/j.msea.2018.12.075
Cu-4.5Ni-1Si-1.2Co-0.15Mg;Cu-Ni-Si alloys;93.15;0;0;0;0;0;1.2;0;0;0;0;0;0.15;0;0;0;0;4.5;0;0;0;1;0;0;0;0;0;1253;4;70;Y;723;0.033;N;322;;;26;https://doi.org/10.1016/j.msea.2018.12.075
Cu-4.5Ni-1Si-1.2Co-0.15Mg;Cu-Ni-Si alloys;93.15;0;0;0;0;0;1.2;0;0;0;0;0;0.15;0;0;0;0;4.5;0;0;0;1;0;0;0;0;0;1253;4;70;Y;723;0.083;N;325;;;28;https://doi.org/10.1016/j.msea.2018.12.075
Cu-4.5Ni-1Si-1.2Co-0.15Mg;Cu-Ni-Si alloys;93.15;0;0;0;0;0;1.2;0;0;0;0;0;0.15;0;0;0;0;4.5;0;0;0;1;0;0;0;0;0;1253;4;70;Y;723;0.167;N;327;;;29;https://doi.org/10.1016/j.msea.2018.12.075
Cu-4.5Ni-1Si-1.2Co-0.15Mg;Cu-Ni-Si alloys;93.15;0;0;0;0;0;1.2;0;0;0;0;0;0.15;0;0;0;0;4.5;0;0;0;1;0;0;0;0;0;1253;4;70;Y;723;0.25;N;328;;;30;https://doi.org/10.1016/j.msea.2018.12.075
Cu-4.5Ni-1Si-1.2Co-0.15Mg;Cu-Ni-Si alloys;93.15;0;0;0;0;0;1.2;0;0;0;0;0;0.15;0;0;0;0;4.5;0;0;0;1;0;0;0;0;0;1253;4;70;Y;723;0.5;N;320;;;31;https://doi.org/10.1016/j.msea.2018.12.075
Cu-4.5Ni-1Si-1.2Co-0.15Mg;Cu-Ni-Si alloys;93.15;0;0;0;0;0;1.2;0;0;0;0;0;0.15;0;0;0;0;4.5;0;0;0;1;0;0;0;0;0;1253;4;70;Y;723;0.75;N;305;;;31;https://doi.org/10.1016/j.msea.2018.12.075
Cu-4.5Ni-1Si-1.2Co-0.15Mg;Cu-Ni-Si alloys;93.15;0;0;0;0;0;1.2;0;0;0;0;0;0.15;0;0;0;0;4.5;0;0;0;1;0;0;0;0;0;1253;4;70;Y;723;1;N;288;;;32;https://doi.org/10.1016/j.msea.2018.12.075
Cu-4.5Ni-1Si-1.2Co-0.15Mg;Cu-Ni-Si alloys;93.15;0;0;0;0;0;1.2;0;0;0;0;0;0.15;0;0;0;0;4.5;0;0;0;1;0;0;0;0;0;1253;4;70;Y;723;1.5;N;278;;;33;https://doi.org/10.1016/j.msea.2018.12.075
Cu-4.5Ni-1Si-1.2Co-0.15Mg;Cu-Ni-Si alloys;93.15;0;0;0;0;0;1.2;0;0;0;0;0;0.15;0;0;0;0;4.5;0;0;0;1;0;0;0;0;0;1253;4;70;Y;753;0.033;N;319;;;27;https://doi.org/10.1016/j.msea.2018.12.075
Cu-4.5Ni-1Si-1.2Co-0.15Mg;Cu-Ni-Si alloys;93.15;0;0;0;0;0;1.2;0;0;0;0;0;0.15;0;0;0;0;4.5;0;0;0;1;0;0;0;0;0;1253;4;70;Y;753;0.167;N;307;;;31;https://doi.org/10.1016/j.msea.2018.12.075
Cu-4.5Ni-1Si-1.2Co-0.15Mg;Cu-Ni-Si alloys;93.15;0;0;0;0;0;1.2;0;0;0;0;0;0.15;0;0;0;0;4.5;0;0;0;1;0;0;0;0;0;1253;4;70;Y;753;0.25;N;300;;;33;https://doi.org/10.1016/j.msea.2018.12.075
Cu-4.5Ni-1Si-1.2Co-0.15Mg;Cu-Ni-Si alloys;93.15;0;0;0;0;0;1.2;0;0;0;0;0;0.15;0;0;0;0;4.5;0;0;0;1;0;0;0;0;0;1253;4;70;Y;753;0.333;N;296;;;34;https://doi.org/10.1016/j.msea.2018.12.075
Cu-4.5Ni-1Si-1.2Co-0.15Mg;Cu-Ni-Si alloys;93.15;0;0;0;0;0;1.2;0;0;0;0;0;0.15;0;0;0;0;4.5;0;0;0;1;0;0;0;0;0;1253;4;70;Y;753;0.5;N;290;;;35;https://doi.org/10.1016/j.msea.2018.12.075
Cu-4.5Ni-1Si-1.2Co-0.15Mg;Cu-Ni-Si alloys;93.15;0;0;0;0;0;1.2;0;0;0;0;0;0.15;0;0;0;0;4.5;0;0;0;1;0;0;0;0;0;1253;4;70;Y;753;0.75;N;281;;;36;https://doi.org/10.1016/j.msea.2018.12.075
Cu-4.5Ni-1Si-1.2Co-0.15Mg;Cu-Ni-Si alloys;93.15;0;0;0;0;0;1.2;0;0;0;0;0;0.15;0;0;0;0;4.5;0;0;0;1;0;0;0;0;0;1253;4;70;Y;753;1;N;265;;;36;https://doi.org/10.1016/j.msea.2018.12.075
Cu-4.5Ni-1Si-1.2Co-0.15Mg;Cu-Ni-Si alloys;93.15;0;0;0;0;0;1.2;0;0;0;0;0;0.15;0;0;0;0;4.5;0;0;0;1;0;0;0;0;0;1253;4;70;Y;753;1.5;N;255;;;36;https://doi.org/10.1016/j.msea.2018.12.075
Cu-3.91Ni-0.93Si;Cu-Ni-Si alloys;95.16;0;0;0;0;0;0;0;0;0;0;0;0;0;0;0;0;3.91;0;0;0;0.93;0;0;0;0;0;1223;1;0;Y;723;4;N;175;;;52;https://doi.org/10.1016/j.pnsc.2017.06.006
Cu-3.52Ni-0.94Si-0.35Cr;Cu-Ni-Si alloys;95.19;0;0;0;0;0;0;0;0.35;0;0;0;0;0;0;0;0;3.52;0;0;0;0.94;0;0;0;0;0;1223;1;0;Y;723;1;N;140;;;32;https://doi.org/10.1016/j.pnsc.2017.06.006
Cu-3.52Ni-0.94Si-0.35Cr;Cu-Ni-Si alloys;95.19;0;0;0;0;0;0;0;0.35;0;0;0;0;0;0;0;0;3.52;0;0;0;0.94;0;0;0;0;0;1223;1;0;Y;723;2;N;224;;;33;https://doi.org/10.1016/j.pnsc.2017.06.006
Cu-3.52Ni-0.94Si-0.35Cr;Cu-Ni-Si alloys;95.19;0;0;0;0;0;0;0;0.35;0;0;0;0;0;0;0;0;3.52;0;0;0;0.94;0;0;0;0;0;1223;1;0;Y;723;3;N;237;;;36;https://doi.org/10.1016/j.pnsc.2017.06.006
Cu-3.52Ni-0.94Si-0.35Cr;Cu-Ni-Si alloys;95.19;0;0;0;0;0;0;0;0.35;0;0;0;0;0;0;0;0;3.52;0;0;0;0.94;0;0;0;0;0;1223;1;0;Y;723;4;N;257;;;36;https://doi.org/10.1016/j.pnsc.2017.06.006
Cu-3.52Ni-0.94Si-0.35Cr;Cu-Ni-Si alloys;95.19;0;0;0;0;0;0;0;0.35;0;0;0;0;0;0;0;0;3.52;0;0;0;0.94;0;0;0;0;0;1223;1;0;Y;723;8;N;177;;;37;https://doi.org/10.1016/j.pnsc.2017.06.006
Cu-3.52Ni-0.94Si-0.35Cr;Cu-Ni-Si alloys;95.19;0;0;0;0;0;0;0;0.35;0;0;0;0;0;0;0;0;3.52;0;0;0;0.94;0;0;0;0;0;1223;1;0;Y;723;24;N;103;;;37;https://doi.org/10.1016/j.pnsc.2017.06.006
Cu-3.52Ni-0.93Si-0.37Fe;Cu-Ni-Si alloys;95.18;0;0;0;0;0;0;0;0;0.37;0;0;0;0;0;0;0;3.52;0;0;0;0.93;0;0;0;0;0;1223;1;0;Y;723;1;N;152;;;24;https://doi.org/10.1016/j.pnsc.2017.06.006
Cu-3.52Ni-0.93Si-0.37Fe;Cu-Ni-Si alloys;95.18;0;0;0;0;0;0;0;0;0.37;0;0;0;0;0;0;0;3.52;0;0;0;0.93;0;0;0;0;0;1223;1;0;Y;723;2;N;197;;;25;https://doi.org/10.1016/j.pnsc.2017.06.006
Cu-3.52Ni-0.93Si-0.37Fe;Cu-Ni-Si alloys;95.18;0;0;0;0;0;0;0;0;0.37;0;0;0;0;0;0;0;3.52;0;0;0;0.93;0;0;0;0;0;1223;1;0;Y;723;3;N;243;;;35;https://doi.org/10.1016/j.pnsc.2017.06.006
Cu-3.52Ni-0.93Si-0.37Fe;Cu-Ni-Si alloys;95.18;0;0;0;0;0;0;0;0;0.37;0;0;0;0;0;0;0;3.52;0;0;0;0.93;0;0;0;0;0;1223;1;0;Y;723;4;N;258;;;35;https://doi.org/10.1016/j.pnsc.2017.06.006
Cu-3.52Ni-0.93Si-0.37Fe;Cu-Ni-Si alloys;95.18;0;0;0;0;0;0;0;0;0.37;0;0;0;0;0;0;0;3.52;0;0;0;0.93;0;0;0;0;0;1223;1;0;Y;723;8;N;211;;;38;https://doi.org/10.1016/j.pnsc.2017.06.006
Cu-3.52Ni-0.93Si-0.37Fe;Cu-Ni-Si alloys;95.18;0;0;0;0;0;0;0;0;0.37;0;0;0;0;0;0;0;3.52;0;0;0;0.93;0;0;0;0;0;1223;1;0;Y;723;24;N;78;;;46;https://doi.org/10.1016/j.pnsc.2017.06.006
Cu-3.51Ni-0.93Si-0.64Mo;Cu-Ni-Si alloys;95.56;0;0;0;0;0;0;0;0;0;0;0;0;0;0;0;0;3.51;0;0;0;0.93;0;0;0;0;0;1223;1;0;Y;723;4;N;248;;;37;https://doi.org/10.1016/j.pnsc.2017.06.006
Cu-3.32Ni-0.93Si-0.35Cr-0.30Zr;Cu-Ni-Si alloys;95.75;0;0;0;0;0;0;0;0;0;0;0;0;0;0;0;0;3.32;0;0;0;0.93;0;0;0;0;0;1223;1;0;Y;723;4;N;261;;;36;https://doi.org/10.1016/j.pnsc.2017.06.006
Cu-3.32Ni-0.93Si-0.37Fe-0.30Zr;Cu-Ni-Si alloys;95.75;0;0;0;0;0;0;0;0;0;0;0;0;0;0;0;0;3.32;0;0;0;0.93;0;0;0;0;0;1223;1;0;Y;723;4;N;272;;;35;https://doi.org/10.1016/j.pnsc.2017.06.006
Cu-4.95Ni-1.20Si;Cu-Ni-Si alloys;93.86;0;0;0;0;0;0;0;0;0;0;0;0;0;0;0;0;4.95;0;0;0;1.19;0;0;0;0;0;1223;1;0;Y;723;4;N;201;;;49;https://www.ams.org.cn/EN/10.11900/0412.1961.2019.00080 
Cu-4.95Ni-1.20Si;Cu-Ni-Si alloys;94.2;0;0;0;0;0;0;0;0;0;0;0;0;0;0;0;0;4.7;0;0;0;1.1;0;0;0;0;0;1223;1;0;Y;723;4;N;195;;;51;https://www.ams.org.cn/EN/10.11900/0412.1961.2019.00080 
Cu-4.95Ni-1.20Si;Cu-Ni-Si alloys;94.4;0;0;0;0;0;0;0;0;0;0;0;0;0;0;0;0;4.5;0;0;0;1.1;0;0;0;0;0;1223;1;0;Y;723;4;N;193;;;51;https://www.ams.org.cn/EN/10.11900/0412.1961.2019.00080
Cu-4.95Ni-1.20Si;Cu-Ni-Si alloys;94.8;0;0;0;0;0;0;0;0;0;0;0;0;0;0;0;0;4.2;0;0;0;1;0;0;0;0;0;1223;1;0;Y;723;4;N;187;;;51;https://www.ams.org.cn/EN/10.11900/0412.1961.2019.00080
Cu-4.95Ni-1.20Si;Cu-Ni-Si alloys;95.1;0;0;0;0;0;0;0;0;0;0;0;0;0;0;0;0;4;0;0;0;0.9;0;0;0;0;0;1223;1;0;Y;723;4;N;183;;;52;https://www.ams.org.cn/EN/10.11900/0412.1961.2019.00080
Cu-4.95Ni-1.20Si;Cu-Ni-Si alloys;95.5;0;0;0;0;0;0;0;0;0;0;0;0;0;0;0;0;3.6;0;0;0;0.9;0;0;0;0;0;1223;1;0;Y;723;4;N;176;;;51;https://www.ams.org.cn/EN/10.11900/0412.1961.2019.00080
Cu-4.95Ni-1.20Si;Cu-Ni-Si alloys;95.9;0;0;0;0;0;0;0;0;0;0;0;0;0;0;0;0;3.3;0;0;0;0.8;0;0;0;0;0;1223;1;0;Y;723;4;N;169;;;50;https://www.ams.org.cn/EN/10.11900/0412.1961.2019.00080
Cu-4.95Ni-1.20Si;Cu-Ni-Si alloys;96.1;0;0;0;0;0;0;0;0;0;0;0;0;0;0;0;0;3.1;0;0;0;0.8;0;0;0;0;0;1223;1;0;Y;723;4;N;161;;;51;https://www.ams.org.cn/EN/10.11900/0412.1961.2019.00080
Cu-4.95Ni-1.20Si;Cu-Ni-Si alloys;96.75;0;0;0;0;0;0;0;0;0;0;0;0;0;0;0;0;2.62;0;0;0;0.63;0;0;0;0;0;1223;1;0;Y;723;4;N;216;;;39;https://www.ams.org.cn/EN/10.11900/0412.1961.2019.00080
Cu-4.95Ni-1.20Si;Cu-Ni-Si alloys;97.4;0;0;0;0;0;0;0;0;0;0;0;0;0;0;0;0;2.1;0;0;0;0.5;0;0;0;0;0;1223;1;0;Y;723;4;N;191;;;40;https://www.ams.org.cn/EN/10.11900/0412.1961.2019.00080
Cu-4.95Ni-1.20Si;Cu-Ni-Si alloys;98.1;0;0;0;0;0;0;0;0;0;0;0;0;0;0;0;0;1.5;0;0;0;0.4;0;0;0;0;0;1223;1;0;Y;723;4;N;172;;;48;https://www.ams.org.cn/EN/10.11900/0412.1961.2019.00080
Cu-4.1Ni-1Si;Cu-Ni-Si alloys;94.93;0;0;0;0;0;0;0;0;0;0;0;0;0;0;0;0;4.1;0;0;0;0.97;0;0;0;0;0;1173;3;0;N;;;N;87;;;14;https://doi.org/10.1016/j.matchar.2016.03.017
Cu-4.1Ni-1Si;Cu-Ni-Si alloys;94.93;0;0;0;0;0;0;0;0;0;0;0;0;0;0;0;0;4.1;0;0;0;0.97;0;0;0;0;0;1173;3;0;Y;723;1;N;216;;;27;https://doi.org/10.1016/j.matchar.2016.03.017
Cu-4.1Ni-1Si;Cu-Ni-Si alloys;94.93;0;0;0;0;0;0;0;0;0;0;0;0;0;0;0;0;4.1;0;0;0;0.97;0;0;0;0;0;1173;3;0;Y;723;2;N;237;;;29;https://doi.org/10.1016/j.matchar.2016.03.017
Cu-4.1Ni-1Si;Cu-Ni-Si alloys;94.93;0;0;0;0;0;0;0;0;0;0;0;0;0;0;0;0;4.1;0;0;0;0.97;0;0;0;0;0;1173;3;0;Y;723;4;N;254;;;32;https://doi.org/10.1016/j.matchar.2016.03.017
Cu-4.1Ni-1Si;Cu-Ni-Si alloys;94.93;0;0;0;0;0;0;0;0;0;0;0;0;0;0;0;0;4.1;0;0;0;0.97;0;0;0;0;0;1173;3;0;Y;723;8;N;268;;;34;https://doi.org/10.1016/j.matchar.2016.03.017
Cu-4.1Ni-1Si;Cu-Ni-Si alloys;94.93;0;0;0;0;0;0;0;0;0;0;0;0;0;0;0;0;4.1;0;0;0;0.97;0;0;0;0;0;1173;3;0;Y;723;16;N;264;;;38;https://doi.org/10.1016/j.matchar.2016.03.017
Cu-4.1Ni-1Si;Cu-Ni-Si alloys;94.93;0;0;0;0;0;0;0;0;0;0;0;0;0;0;0;0;4.1;0;0;0;0.97;0;0;0;0;0;1173;3;0;Y;723;25;N;214;;;43;https://doi.org/10.1016/j.matchar.2016.03.017
Cu-4.1Ni-1Si;Cu-Ni-Si alloys;94.93;0;0;0;0;0;0;0;0;0;0;0;0;0;0;0;0;4.1;0;0;0;0.97;0;0;0;0;0;1173;3;0;Y;723;48;N;158;;;46;https://doi.org/10.1016/j.matchar.2016.03.017
Cu-4.1Ni-1Si;Cu-Ni-Si alloys;94.93;0;0;0;0;0;0;0;0;0;0;0;0;0;0;0;0;4.1;0;0;0;0.97;0;0;0;0;0;1173;3;0;Y;723;120;N;145;;;50;https://doi.org/10.1016/j.matchar.2016.03.017
Cu-4.1Ni-1Si;Cu-Ni-Si alloys;94.93;0;0;0;0;0;0;0;0;0;0;0;0;0;0;0;0;4.1;0;0;0;0.97;0;0;0;0;0;1173;3;0;Y;723;240;N;138;;;52;https://doi.org/10.1016/j.matchar.2016.03.017
Cu-4.1Ni-1Si;Cu-Ni-Si alloys;94.93;0;0;0;0;0;0;0;0;0;0;0;0;0;0;0;0;4.1;0;0;0;0.97;0;0;0;0;0;1173;3;0;Y;723;408;N;137;;;52;https://doi.org/10.1016/j.matchar.2016.03.017
Cu-2.8Ni-0.8Si-0.8Cr;Cu-Ni-Si alloys;95.6;0;0;0;0;0;0;0;0.8;0;0;0;0;0;0;0;0;2.8;0;0;0;0.8;0;0;0;0;0;1173;2;50;N;;;N;123;;;17;https://doi.org/10.1016/j.jallcom.2014.06.089
Cu-2.8Ni-0.8Si-0.8Cr;Cu-Ni-Si alloys;95.6;0;0;0;0;0;0;0;0.8;0;0;0;0;0;0;0;0;2.8;0;0;0;0.8;0;0;0;0;0;1173;2;50;Y;773;0.5;N;210;;;31;https://doi.org/10.1016/j.jallcom.2014.06.089
Cu-2.8Ni-0.8Si-0.8Cr;Cu-Ni-Si alloys;95.6;0;0;0;0;0;0;0;0.8;0;0;0;0;0;0;0;0;2.8;0;0;0;0.8;0;0;0;0;0;1173;2;50;Y;773;1;N;238;;;37;https://doi.org/10.1016/j.jallcom.2014.06.089
Cu-2.8Ni-0.8Si-0.8Cr;Cu-Ni-Si alloys;95.6;0;0;0;0;0;0;0;0.8;0;0;0;0;0;0;0;0;2.8;0;0;0;0.8;0;0;0;0;0;1173;2;50;Y;773;2;N;252;;;43;https://doi.org/10.1016/j.jallcom.2014.06.089
Cu-2.8Ni-0.8Si-0.8Cr;Cu-Ni-Si alloys;95.6;0;0;0;0;0;0;0;0.8;0;0;0;0;0;0;0;0;2.8;0;0;0;0.8;0;0;0;0;0;1173;2;50;Y;773;3.5;N;235;;;47;https://doi.org/10.1016/j.jallcom.2014.06.089
Cu-2.8Ni-0.8Si-0.8Cr;Cu-Ni-Si alloys;95.6;0;0;0;0;0;0;0;0.8;0;0;0;0;0;0;0;0;2.8;0;0;0;0.8;0;0;0;0;0;1173;2;50;Y;773;5;N;212;;;48;https://doi.org/10.1016/j.jallcom.2014.06.089
Cu-2Ni-0.5Si;Cu-Ni-Si alloys;97.56;0;0;0;0;0;0;0;0;0;0;0;0;0;0;0;0;1.92;0;0;0;0.52;0;0;0;0;0;1233;1;60;N;;;N;165;;;22;https://doi.org/10.1016/j.msea.2016.07.021
Cu-2Ni-0.5Si;Cu-Ni-Si alloys;97.56;0;0;0;0;0;0;0;0;0;0;0;0;0;0;0;0;1.92;0;0;0;0.52;0;0;0;0;0;1233;1;60;Y;723;0.167;N;218;;;29;https://doi.org/10.1016/j.msea.2016.07.021
Cu-2Ni-0.5Si;Cu-Ni-Si alloys;97.56;0;0;0;0;0;0;0;0;0;0;0;0;0;0;0;0;1.92;0;0;0;0.52;0;0;0;0;0;1233;1;60;Y;723;0.5;N;220;;;36;https://doi.org/10.1016/j.msea.2016.07.021
Cu-2Ni-0.5Si;Cu-Ni-Si alloys;97.56;0;0;0;0;0;0;0;0;0;0;0;0;0;0;0;0;1.92;0;0;0;0.52;0;0;0;0;0;1233;1;60;Y;723;1;N;232;;;38;https://doi.org/10.1016/j.msea.2016.07.021
Cu-2Ni-0.5Si;Cu-Ni-Si alloys;97.56;0;0;0;0;0;0;0;0;0;0;0;0;0;0;0;0;1.92;0;0;0;0.52;0;0;0;0;0;1233;1;60;Y;723;2;N;229;;;41;https://doi.org/10.1016/j.msea.2016.07.021
Cu-2Ni-0.5Si;Cu-Ni-Si alloys;97.56;0;0;0;0;0;0;0;0;0;0;0;0;0;0;0;0;1.92;0;0;0;0.52;0;0;0;0;0;1233;1;60;Y;723;3;N;214;;;44;https://doi.org/10.1016/j.msea.2016.07.021
Cu-2Ni-0.5Si;Cu-Ni-Si alloys;97.56;0;0;0;0;0;0;0;0;0;0;0;0;0;0;0;0;1.92;0;0;0;0.52;0;0;0;0;0;1233;1;60;Y;723;4;N;215;;;45;https://doi.org/10.1016/j.msea.2016.07.021
Cu-2Ni-0.5Si;Cu-Ni-Si alloys;97.56;0;0;0;0;0;0;0;0;0;0;0;0;0;0;0;0;1.92;0;0;0;0.52;0;0;0;0;0;1233;1;60;Y;773;0.167;N;237;;;37;https://doi.org/10.1016/j.msea.2016.07.021
Cu-2Ni-0.5Si;Cu-Ni-Si alloys;97.56;0;0;0;0;0;0;0;0;0;0;0;0;0;0;0;0;1.92;0;0;0;0.52;0;0;0;0;0;1233;1;60;Y;773;0.5;N;230;;;39;https://doi.org/10.1016/j.msea.2016.07.021
Cu-2Ni-0.5Si;Cu-Ni-Si alloys;97.56;0;0;0;0;0;0;0;0;0;0;0;0;0;0;0;0;1.92;0;0;0;0.52;0;0;0;0;0;1233;1;60;Y;773;1.5;N;221;;;44;https://doi.org/10.1016/j.msea.2016.07.021
Cu-2Ni-0.5Si;Cu-Ni-Si alloys;97.56;0;0;0;0;0;0;0;0;0;0;0;0;0;0;0;0;1.92;0;0;0;0.52;0;0;0;0;0;1233;1;60;Y;773;2;N;217;;;46;https://doi.org/10.1016/j.msea.2016.07.021
Cu-2Ni-0.5Si;Cu-Ni-Si alloys;97.56;0;0;0;0;0;0;0;0;0;0;0;0;0;0;0;0;1.92;0;0;0;0.52;0;0;0;0;0;1233;1;60;Y;773;2.5;N;211;;;47;https://doi.org/10.1016/j.msea.2016.07.021
Cu-2Ni-0.5Si;Cu-Ni-Si alloys;97.56;0;0;0;0;0;0;0;0;0;0;0;0;0;0;0;0;1.92;0;0;0;0.52;0;0;0;0;0;1233;1;60;Y;773;3;N;205;;;47;https://doi.org/10.1016/j.msea.2016.07.021
Cu-2Ni-0.5Si;Cu-Ni-Si alloys;97.56;0;0;0;0;0;0;0;0;0;0;0;0;0;0;0;0;1.92;0;0;0;0.52;0;0;0;0;0;1233;1;50;Y;648;8;Y;189;;625;47;https://doi.org/10.1016/j.msea.2016.07.021
Cu-2Ni-0.5Si;Cu-Ni-Si alloys;97.56;0;0;0;0;0;0;0;0;0;0;0;0;0;0;0;0;1.92;0;0;0;0.52;0;0;0;0;0;1233;1;60;Y;623;1;N;182;;;25;https://doi.org/10.1016/j.msea.2016.07.021
Cu-2Ni-0.5Si;Cu-Ni-Si alloys;97.56;0;0;0;0;0;0;0;0;0;0;0;0;0;0;0;0;1.92;0;0;0;0.52;0;0;0;0;0;1233;1;60;Y;673;1;N;214;;;32;https://doi.org/10.1016/j.msea.2016.07.021
Cu-2Ni-0.5Si;Cu-Ni-Si alloys;97.56;0;0;0;0;0;0;0;0;0;0;0;0;0;0;0;0;1.92;0;0;0;0.52;0;0;0;0;0;1233;1;60;Y;698;1;N;229;;;35;https://doi.org/10.1016/j.msea.2016.07.021
Cu-2Ni-0.5Si;Cu-Ni-Si alloys;97.56;0;0;0;0;0;0;0;0;0;0;0;0;0;0;0;0;1.92;0;0;0;0.52;0;0;0;0;0;1233;1;60;Y;748;1;N;231;;;40;https://doi.org/10.1016/j.msea.2016.07.021
Cu-2Ni-0.5Si;Cu-Ni-Si alloys;97.56;0;0;0;0;0;0;0;0;0;0;0;0;0;0;0;0;1.92;0;0;0;0.52;0;0;0;0;0;1233;1;60;Y;773;1;N;210;;;42;https://doi.org/10.1016/j.msea.2016.07.021
Cu-2Ni-0.5Si;Cu-Ni-Si alloys;97.56;0;0;0;0;0;0;0;0;0;0;0;0;0;0;0;0;1.92;0;0;0;0.52;0;0;0;0;0;1233;1;60;Y;823;1;N;177;;;42;https://doi.org/10.1016/j.msea.2016.07.021
Cu-2Ni-0.5Si-0.15Zr;Cu-Ni-Si alloys;97.5;0;0;0;0;0;0;0;0;0;0;0;0;0;0;0;0;1.87;0;0;0;0.47;0;0;0;0;0.16;1233;1;60;N;;;N;155;;;23;https://doi.org/10.1016/j.msea.2016.07.021
Cu-2Ni-0.5Si-0.15Zr;Cu-Ni-Si alloys;97.5;0;0;0;0;0;0;0;0;0;0;0;0;0;0;0;0;1.87;0;0;0;0.47;0;0;0;0;0.16;1233;1;60;Y;723;0.167;N;203;;;32;https://doi.org/10.1016/j.msea.2016.07.021
Cu-2Ni-0.5Si-0.15Zr;Cu-Ni-Si alloys;97.5;0;0;0;0;0;0;0;0;0;0;0;0;0;0;0;0;1.87;0;0;0;0.47;0;0;0;0;0.16;1233;1;60;Y;723;0.5;N;216;;;39;https://doi.org/10.1016/j.msea.2016.07.021
Cu-2Ni-0.5Si-0.15Zr;Cu-Ni-Si alloys;97.5;0;0;0;0;0;0;0;0;0;0;0;0;0;0;0;0;1.87;0;0;0;0.47;0;0;0;0;0.16;1233;1;60;Y;723;1;N;217;;;41;https://doi.org/10.1016/j.msea.2016.07.021
Cu-2Ni-0.5Si-0.15Zr;Cu-Ni-Si alloys;97.5;0;0;0;0;0;0;0;0;0;0;0;0;0;0;0;0;1.87;0;0;0;0.47;0;0;0;0;0.16;1233;1;60;Y;723;2;N;212;;;44;https://doi.org/10.1016/j.msea.2016.07.021
Cu-2Ni-0.5Si-0.15Zr;Cu-Ni-Si alloys;97.5;0;0;0;0;0;0;0;0;0;0;0;0;0;0;0;0;1.87;0;0;0;0.47;0;0;0;0;0.16;1233;1;60;Y;723;3;N;208;;;46;https://doi.org/10.1016/j.msea.2016.07.021
Cu-2Ni-0.5Si-0.15Zr;Cu-Ni-Si alloys;97.5;0;0;0;0;0;0;0;0;0;0;0;0;0;0;0;0;1.87;0;0;0;0.47;0;0;0;0;0.16;1233;1;60;Y;723;4;N;208;;;47;https://doi.org/10.1016/j.msea.2016.07.021
Cu-2Ni-0.5Si-0.15Zr;Cu-Ni-Si alloys;97.5;0;0;0;0;0;0;0;0;0;0;0;0;0;0;0;0;1.87;0;0;0;0.47;0;0;0;0;0.16;1233;1;60;Y;773;0.167;N;204;;;37;https://doi.org/10.1016/j.msea.2016.07.021
Cu-2Ni-0.5Si-0.15Zr;Cu-Ni-Si alloys;97.5;0;0;0;0;0;0;0;0;0;0;0;0;0;0;0;0;1.87;0;0;0;0.47;0;0;0;0;0.16;1233;1;60;Y;773;0.5;N;205;;;42;https://doi.org/10.1016/j.msea.2016.07.021
Cu-2Ni-0.5Si-0.15Zr;Cu-Ni-Si alloys;97.5;0;0;0;0;0;0;0;0;0;0;0;0;0;0;0;0;1.87;0;0;0;0.47;0;0;0;0;0.16;1233;1;60;Y;773;1.5;N;185;;;46;https://doi.org/10.1016/j.msea.2016.07.021
Cu-2Ni-0.5Si-0.15Zr;Cu-Ni-Si alloys;97.5;0;0;0;0;0;0;0;0;0;0;0;0;0;0;0;0;1.87;0;0;0;0.47;0;0;0;0;0.16;1233;1;60;Y;773;2;N;170;;;47;https://doi.org/10.1016/j.msea.2016.07.021
Cu-2Ni-0.5Si-0.15Zr;Cu-Ni-Si alloys;97.5;0;0;0;0;0;0;0;0;0;0;0;0;0;0;0;0;1.87;0;0;0;0.47;0;0;0;0;0.16;1233;1;60;Y;773;2.5;N;162;;;49;https://doi.org/10.1016/j.msea.2016.07.021
Cu-2Ni-0.5Si-0.15Zr;Cu-Ni-Si alloys;97.5;0;0;0;0;0;0;0;0;0;0;0;0;0;0;0;0;1.87;0;0;0;0.47;0;0;0;0;0.16;1233;1;60;Y;773;3;N;157;;;49;https://doi.org/10.1016/j.msea.2016.07.021
Cu-2Ni-0.5Si-0.15Zr;Cu-Ni-Si alloys;97.5;0;0;0;0;0;0;0;0;0;0;0;0;0;0;0;0;1.87;0;0;0;0.47;0;0;0;0;0.16;1233;1;50;Y;648;8;Y;168;;587;48;https://doi.org/10.1016/j.msea.2016.07.021
Cu-2Ni-0.5Si-0.15Zr;Cu-Ni-Si alloys;97.5;0;0;0;0;0;0;0;0;0;0;0;0;0;0;0;0;1.87;0;0;0;0.47;0;0;0;0;0.16;1233;1;60;Y;623;1;N;174;;;26;https://doi.org/10.1016/j.msea.2016.07.021
Cu-2Ni-0.5Si-0.15Zr;Cu-Ni-Si alloys;97.5;0;0;0;0;0;0;0;0;0;0;0;0;0;0;0;0;1.87;0;0;0;0.47;0;0;0;0;0.16;1233;1;60;Y;673;1;N;206;;;33;https://doi.org/10.1016/j.msea.2016.07.021
Cu-2Ni-0.5Si-0.15Zr;Cu-Ni-Si alloys;97.5;0;0;0;0;0;0;0;0;0;0;0;0;0;0;0;0;1.87;0;0;0;0.47;0;0;0;0;0.16;1233;1;60;Y;698;1;N;208;;;37;https://doi.org/10.1016/j.msea.2016.07.021
Cu-2Ni-0.5Si-0.15Zr;Cu-Ni-Si alloys;97.5;0;0;0;0;0;0;0;0;0;0;0;0;0;0;0;0;1.87;0;0;0;0.47;0;0;0;0;0.16;1233;1;60;Y;748;1;N;211;;;42;https://doi.org/10.1016/j.msea.2016.07.021
Cu-2Ni-0.5Si-0.15Zr;Cu-Ni-Si alloys;97.5;0;0;0;0;0;0;0;0;0;0;0;0;0;0;0;0;1.87;0;0;0;0.47;0;0;0;0;0.16;1233;1;60;Y;773;1;N;186;;;44;https://doi.org/10.1016/j.msea.2016.07.021
Cu-2Ni-0.5Si-0.15Zr;Cu-Ni-Si alloys;97.5;0;0;0;0;0;0;0;0;0;0;0;0;0;0;0;0;1.87;0;0;0;0.47;0;0;0;0;0.16;1233;1;60;Y;823;1;N;150;;;45;https://doi.org/10.1016/j.msea.2016.07.021
Cu-2Ni-0.5Si-0.3Cr;Cu-Ni-Si alloys;97.29;0;0;0;0;0;0;0;0.4;0;0;0;0;0;0;0;0;1.83;0;0;0;0.49;0;0;0;0;0;1233;1;60;N;;;N;162;;;21;https://doi.org/10.1016/j.msea.2016.07.021
Cu-2Ni-0.5Si-0.3Cr;Cu-Ni-Si alloys;97.29;0;0;0;0;0;0;0;0.4;0;0;0;0;0;0;0;0;1.83;0;0;0;0.49;0;0;0;0;0;1233;1;60;Y;723;0.167;N;206;;;31;https://doi.org/10.1016/j.msea.2016.07.021
Cu-2Ni-0.5Si-0.3Cr;Cu-Ni-Si alloys;97.29;0;0;0;0;0;0;0;0.4;0;0;0;0;0;0;0;0;1.83;0;0;0;0.49;0;0;0;0;0;1233;1;60;Y;723;0.5;N;228;;;36;https://doi.org/10.1016/j.msea.2016.07.021
Cu-2Ni-0.5Si-0.3Cr;Cu-Ni-Si alloys;97.29;0;0;0;0;0;0;0;0.4;0;0;0;0;0;0;0;0;1.83;0;0;0;0.49;0;0;0;0;0;1233;1;60;Y;723;1;N;224;;;39;https://doi.org/10.1016/j.msea.2016.07.021
Cu-2Ni-0.5Si-0.3Cr;Cu-Ni-Si alloys;97.29;0;0;0;0;0;0;0;0.4;0;0;0;0;0;0;0;0;1.83;0;0;0;0.49;0;0;0;0;0;1233;1;60;Y;723;2;N;232;;;43;https://doi.org/10.1016/j.msea.2016.07.021
Cu-2Ni-0.5Si-0.3Cr;Cu-Ni-Si alloys;97.29;0;0;0;0;0;0;0;0.4;0;0;0;0;0;0;0;0;1.83;0;0;0;0.49;0;0;0;0;0;1233;1;60;Y;723;3;N;230;;;45;https://doi.org/10.1016/j.msea.2016.07.021
Cu-2Ni-0.5Si-0.3Cr;Cu-Ni-Si alloys;97.29;0;0;0;0;0;0;0;0.4;0;0;0;0;0;0;0;0;1.83;0;0;0;0.49;0;0;0;0;0;1233;1;60;Y;723;4;N;229;;;47;https://doi.org/10.1016/j.msea.2016.07.021
Cu-2Ni-0.5Si-0.3Cr;Cu-Ni-Si alloys;97.29;0;0;0;0;0;0;0;0.4;0;0;0;0;0;0;0;0;1.83;0;0;0;0.49;0;0;0;0;0;1233;1;60;Y;773;0.167;N;224;;;37;https://doi.org/10.1016/j.msea.2016.07.021
Cu-2Ni-0.5Si-0.3Cr;Cu-Ni-Si alloys;97.29;0;0;0;0;0;0;0;0.4;0;0;0;0;0;0;0;0;1.83;0;0;0;0.49;0;0;0;0;0;1233;1;60;Y;773;0.5;N;232;;;42;https://doi.org/10.1016/j.msea.2016.07.021
Cu-2Ni-0.5Si-0.3Cr;Cu-Ni-Si alloys;97.29;0;0;0;0;0;0;0;0.4;0;0;0;0;0;0;0;0;1.83;0;0;0;0.49;0;0;0;0;0;1233;1;60;Y;773;1.5;N;213;;;47;https://doi.org/10.1016/j.msea.2016.07.021
Cu-2Ni-0.5Si-0.3Cr;Cu-Ni-Si alloys;97.29;0;0;0;0;0;0;0;0.4;0;0;0;0;0;0;0;0;1.83;0;0;0;0.49;0;0;0;0;0;1233;1;60;Y;773;2;N;214;;;48;https://doi.org/10.1016/j.msea.2016.07.021
Cu-2Ni-0.5Si-0.3Cr;Cu-Ni-Si alloys;97.29;0;0;0;0;0;0;0;0.4;0;0;0;0;0;0;0;0;1.83;0;0;0;0.49;0;0;0;0;0;1233;1;60;Y;773;2.5;N;206;;;50;https://doi.org/10.1016/j.msea.2016.07.021
Cu-2Ni-0.5Si-0.3Cr;Cu-Ni-Si alloys;97.29;0;0;0;0;0;0;0;0.4;0;0;0;0;0;0;0;0;1.83;0;0;0;0.49;0;0;0;0;0;1233;1;60;Y;773;3;N;191;;;50;https://doi.org/10.1016/j.msea.2016.07.021
Cu-2Ni-0.5Si-0.3Cr;Cu-Ni-Si alloys;97.29;0;0;0;0;0;0;0;0.4;0;0;0;0;0;0;0;0;1.83;0;0;0;0.49;0;0;0;0;0;1233;1;50;Y;648;8;Y;213;;700;50;https://doi.org/10.1016/j.msea.2016.07.021
Cu-2Ni-0.5Si-0.3Cr;Cu-Ni-Si alloys;97.29;0;0;0;0;0;0;0;0.4;0;0;0;0;0;0;0;0;1.83;0;0;0;0.49;0;0;0;0;0;1233;1;60;Y;623;1;N;176;;;25;https://doi.org/10.1016/j.msea.2016.07.021
Cu-2Ni-0.5Si-0.3Cr;Cu-Ni-Si alloys;97.29;0;0;0;0;0;0;0;0.4;0;0;0;0;0;0;0;0;1.83;0;0;0;0.49;0;0;0;0;0;1233;1;60;Y;673;1;N;194;;;32;https://doi.org/10.1016/j.msea.2016.07.021
Cu-2Ni-0.5Si-0.3Cr;Cu-Ni-Si alloys;97.29;0;0;0;0;0;0;0;0.4;0;0;0;0;0;0;0;0;1.83;0;0;0;0.49;0;0;0;0;0;1233;1;60;Y;698;1;N;223;;;36;https://doi.org/10.1016/j.msea.2016.07.021
Cu-2Ni-0.5Si-0.3Cr;Cu-Ni-Si alloys;97.29;0;0;0;0;0;0;0;0.4;0;0;0;0;0;0;0;0;1.83;0;0;0;0.49;0;0;0;0;0;1233;1;60;Y;748;1;N;224;;;42;https://doi.org/10.1016/j.msea.2016.07.021
Cu-2Ni-0.5Si-0.3Cr;Cu-Ni-Si alloys;97.29;0;0;0;0;0;0;0;0.4;0;0;0;0;0;0;0;0;1.83;0;0;0;0.49;0;0;0;0;0;1233;1;60;Y;773;1;N;219;;;44;https://doi.org/10.1016/j.msea.2016.07.021
Cu-2Ni-0.5Si-0.3Cr;Cu-Ni-Si alloys;97.29;0;0;0;0;0;0;0;0.4;0;0;0;0;0;0;0;0;1.83;0;0;0;0.49;0;0;0;0;0;1233;1;60;Y;823;1;N;181;;;46;https://doi.org/10.1016/j.msea.2016.07.021
Cu-2Ni-0.5Si-0.15Cr-0.15Zr;Cu-Ni-Si alloys;97.06;0;0;0;0;0;0;0;0.22;0;0;0;0;0;0;0;0;1.88;0;0;0;0.6;0;0;0;0;0.25;1233;1;60;N;;;N;160;;;21;https://doi.org/10.1016/j.msea.2016.07.021
Cu-2Ni-0.5Si-0.15Cr-0.15Zr;Cu-Ni-Si alloys;97.06;0;0;0;0;0;0;0;0.22;0;0;0;0;0;0;0;0;1.88;0;0;0;0.6;0;0;0;0;0.25;1233;1;60;Y;723;0.167;N;198;;;31;https://doi.org/10.1016/j.msea.2016.07.021
Cu-2Ni-0.5Si-0.15Cr-0.15Zr;Cu-Ni-Si alloys;97.06;0;0;0;0;0;0;0;0.22;0;0;0;0;0;0;0;0;1.88;0;0;0;0.6;0;0;0;0;0.25;1233;1;60;Y;723;0.5;N;218;;;36;https://doi.org/10.1016/j.msea.2016.07.021
Cu-2Ni-0.5Si-0.15Cr-0.15Zr;Cu-Ni-Si alloys;97.06;0;0;0;0;0;0;0;0.22;0;0;0;0;0;0;0;0;1.88;0;0;0;0.6;0;0;0;0;0.25;1233;1;60;Y;723;1;N;227;;;38;https://doi.org/10.1016/j.msea.2016.07.021
Cu-2Ni-0.5Si-0.15Cr-0.15Zr;Cu-Ni-Si alloys;97.06;0;0;0;0;0;0;0;0.22;0;0;0;0;0;0;0;0;1.88;0;0;0;0.6;0;0;0;0;0.25;1233;1;60;Y;723;2;N;229;;;42;https://doi.org/10.1016/j.msea.2016.07.021
Cu-2Ni-0.5Si-0.15Cr-0.15Zr;Cu-Ni-Si alloys;97.06;0;0;0;0;0;0;0;0.22;0;0;0;0;0;0;0;0;1.88;0;0;0;0.6;0;0;0;0;0.25;1233;1;60;Y;723;3;N;228;;;45;https://doi.org/10.1016/j.msea.2016.07.021
Cu-2Ni-0.5Si-0.15Cr-0.15Zr;Cu-Ni-Si alloys;97.06;0;0;0;0;0;0;0;0.22;0;0;0;0;0;0;0;0;1.88;0;0;0;0.6;0;0;0;0;0.25;1233;1;60;Y;723;4;N;220;;;46;https://doi.org/10.1016/j.msea.2016.07.021
Cu-2Ni-0.5Si-0.15Cr-0.15Zr;Cu-Ni-Si alloys;97.06;0;0;0;0;0;0;0;0.22;0;0;0;0;0;0;0;0;1.88;0;0;0;0.6;0;0;0;0;0.25;1233;1;60;Y;773;0.167;N;218;;;37;https://doi.org/10.1016/j.msea.2016.07.021
Cu-2Ni-0.5Si-0.15Cr-0.15Zr;Cu-Ni-Si alloys;97.06;0;0;0;0;0;0;0;0.22;0;0;0;0;0;0;0;0;1.88;0;0;0;0.6;0;0;0;0;0.25;1233;1;60;Y;773;0.5;N;223;;;41;https://doi.org/10.1016/j.msea.2016.07.021
Cu-2Ni-0.5Si-0.15Cr-0.15Zr;Cu-Ni-Si alloys;97.06;0;0;0;0;0;0;0;0.22;0;0;0;0;0;0;0;0;1.88;0;0;0;0.6;0;0;0;0;0.25;1233;1;60;Y;773;1.5;N;202;;;45;https://doi.org/10.1016/j.msea.2016.07.021
Cu-2Ni-0.5Si-0.15Cr-0.15Zr;Cu-Ni-Si alloys;97.06;0;0;0;0;0;0;0;0.22;0;0;0;0;0;0;0;0;1.88;0;0;0;0.6;0;0;0;0;0.25;1233;1;60;Y;773;2;N;200;;;47;https://doi.org/10.1016/j.msea.2016.07.021
Cu-2Ni-0.5Si-0.15Cr-0.15Zr;Cu-Ni-Si alloys;97.06;0;0;0;0;0;0;0;0.22;0;0;0;0;0;0;0;0;1.88;0;0;0;0.6;0;0;0;0;0.25;1233;1;60;Y;773;2.5;N;188;;;48;https://doi.org/10.1016/j.msea.2016.07.021
Cu-2Ni-0.5Si-0.15Cr-0.15Zr;Cu-Ni-Si alloys;97.06;0;0;0;0;0;0;0;0.22;0;0;0;0;0;0;0;0;1.88;0;0;0;0.6;0;0;0;0;0.25;1233;1;60;Y;773;3;N;170;;;49;https://doi.org/10.1016/j.msea.2016.07.021
Cu-2Ni-0.5Si-0.15Cr-0.15Zr;Cu-Ni-Si alloys;97.06;0;0;0;0;0;0;0;0.22;0;0;0;0;0;0;0;0;1.88;0;0;0;0.6;0;0;0;0;0.25;1233;1;50;Y;648;8;Y;209;;706;48;https://doi.org/10.1016/j.msea.2016.07.021
Cu-2Ni-0.5Si-0.15Cr-0.15Zr;Cu-Ni-Si alloys;97.06;0;0;0;0;0;0;0;0.22;0;0;0;0;0;0;0;0;1.88;0;0;0;0.6;0;0;0;0;0.25;1233;1;60;Y;723;1;N;175;;;26;https://doi.org/10.1016/j.msea.2016.07.021
Cu-2Ni-0.5Si-0.15Cr-0.15Zr;Cu-Ni-Si alloys;97.06;0;0;0;0;0;0;0;0.22;0;0;0;0;0;0;0;0;1.88;0;0;0;0.6;0;0;0;0;0.25;1233;1;60;Y;723;1;N;196;;;32;https://doi.org/10.1016/j.msea.2016.07.021
Cu-2Ni-0.5Si-0.15Cr-0.15Zr;Cu-Ni-Si alloys;97.06;0;0;0;0;0;0;0;0.22;0;0;0;0;0;0;0;0;1.88;0;0;0;0.6;0;0;0;0;0.25;1233;1;60;Y;723;1;N;220;;;36;https://doi.org/10.1016/j.msea.2016.07.021
Cu-2Ni-0.5Si-0.15Cr-0.15Zr;Cu-Ni-Si alloys;97.06;0;0;0;0;0;0;0;0.22;0;0;0;0;0;0;0;0;1.88;0;0;0;0.6;0;0;0;0;0.25;1233;1;60;Y;723;1;N;226;;;41;https://doi.org/10.1016/j.msea.2016.07.021
Cu-2Ni-0.5Si-0.15Cr-0.15Zr;Cu-Ni-Si alloys;97.06;0;0;0;0;0;0;0;0.22;0;0;0;0;0;0;0;0;1.88;0;0;0;0.6;0;0;0;0;0.25;1233;1;60;Y;723;1;N;209;;;43;https://doi.org/10.1016/j.msea.2016.07.021
Cu-2Ni-0.5Si-0.15Cr-0.15Zr;Cu-Ni-Si alloys;97.06;0;0;0;0;0;0;0;0.22;0;0;0;0;0;0;0;0;1.88;0;0;0;0.6;0;0;0;0;0.25;1233;1;60;Y;723;1;N;164;;;44;https://doi.org/10.1016/j.msea.2016.07.021
Cu-4Ni-1Si;Cu-Ni-Si alloys;95.05;0;0;0;0;0;0;0;0;0;0;0;0;0;0;0;0;4;0;0;0;0.95;0;0;0;0;0;1273;4;0;Y;723;5;Y;;440;560;46;https://doi.org/10.4028/www.scientific.net/MSF.561-565.2321 and https://doi.org/10.1515/ntrev-2019-0034
Cu-4Ni-1Si-0.02P;Cu-Ni-Si alloys;95.03;0;0;0;0;0;0;0;0;0;0;0;0;0;0;0;0;4;0.02;0;0;0.95;0;0;0;0;0;1273;4;0;Y;723;5;Y;;631;740;36;https://doi.org/10.4028/www.scientific.net/MSF.561-565.2321 and https://doi.org/10.1515/ntrev-2019-0034
