Repository: rahulsingh-17/Alloy-Optimizer-Demo

# Alloy Composition Optimization Demo (only Copper-Based Alloys)

This project focuses on predicting the optimal alloy composition for **copper-based alloys** based on user-defined mechanical and electrical property requirements.

## Overview

The system uses machine learning models to recommend alloy compositions that best match desired target properties, including:

- Electrical Conductivity  
- Hardness  
- Tensile Strength  
- Yield Strength

## Input Methods

The system supports two types of user inputs:

File: Cu_alloys_database.csv (part 7 of 8)
Alloy formula;Alloy class;Cu;Al;Ag;B;Be;Ca;Co;Ce;Cr;Fe;Hf;La;Mg;Mn;Mo;Nb;Nd;Ni;P;Pb;Pr;Si;Sn;Ti;V;Zn;Zr;Tss (K);tss (h);CR reduction (%);Aging;Tag (K);tag (h);Secondary thermo-mechanical process;Hardness (HV);Yield strength (MPa);Ultimate tensile strength (MPa);Electrical conductivity (%IACS);DOI
Cu-4Ni-1Si-0.02P;Cu-Ni-Si alloys;95.03;0;0;0;0;0;0;0;0;0;0;0;0;0;0;0;0;4;0.02;0;0;0.95;0;0;0;0;0;1173;0.083;0;Y;723;5;N;;620;740;36;https://doi.org/10.4028/www.scientific.net/MSF.561-565.2321 and https://doi.org/10.1515/ntrev-2019-0034
Cu-4Ni-1Si-0.02P;Cu-Ni-Si alloys;95.03;0;0;0;0;0;0;0;0;0;0;0;0;0;0;0;0;4;0.02;0;0;0.95;0;0;0;0;0;1273;4;5;Y;723;5;N;;650;770;36;https://doi.org/10.4028/www.scientific.net/MSF.561-565.2321 and https://doi.org/10.1515/ntrev-2019-0034
Cu-4Ni-1Si-0.02P-0.02Cr;Cu-Ni-Si alloys;95.01;0;0;0;0;0;0;0;0.02;0;0;0;0;0;0;0;0;4;0.02;0;0;0.95;0;0;0;0;0;1273;4;5;Y;723;5;N;;660;781;35;https://doi.org/10.4028/www.scientific.net/MSF.561-565.2321 and https://doi.org/10.1515/ntrev-2019-0034
Cu-4Ni-1Si-0.02P-0.02Cr;Cu-Ni-Si alloys;95.01;0;0;0;0;0;0;0;0.02;0;0;0;0;0;0;0;0;4;0.02;0;0;0.95;0;0;0;0;0;1273;4;5;Y;723;5;Y;;680;821;35;https://doi.org/10.4028/www.scientific.net/MSF.561-565.2321 and https://doi.org/10.1515/ntrev-2019-0034
Cu-4Ni-1Si-0.02P-0.02Cr;Cu-Ni-Si alloys;95.01;0;0;0;0;0;0;0;0.02;0;0;0;0;0;0;0;0;4;0.02;0;0;0.95;0;0;0;0;0;1273;4;5;Y;723;5;Y;;700;832;35;https://doi.org/10.4028/www.scientific.net/MSF.561-565.2321 and https://doi.org/10.1515/ntrev-2019-0034
Cu-1.9Ni-1Si-1Co-0.2Zr;Cu-Ni-Si alloys;95.84;0;0;0;0;0;1.02;0;0;0;0;0;0;0;0;0;0;1.9;0;0;0;1.04;0;0;0;0;0.2;1223;0.5;0;N;;;N;;328;440;39;https://doi.org/10.1007/s11665-013-0482-6 and https://doi.org/10.1515/ntrev-2019-0034
Cu-1.9Ni-1Si-1Co-0.2Zr;Cu-Ni-Si alloys;95.84;0;0;0;0;0;1.02;0;0;0;0;0;0;0;0;0;0;1.9;0;0;0;1.04;0;0;0;0;0.2;1223;0.5;0;Y;773;3;N;;565;645;45;https://doi.org/10.1007/s11665-013-0482-6 and https://doi.org/10.1515/ntrev-2019-0034
Cu-1.91Ni-0.47Si-0.035P;Cu-Ni-Si alloys;97.585;0;0;0;0;0;0;0;0;0;0;0;0;0;0;0;0;1.91;0.035;0;0;0.47;0;0;0;0;0;1223;1;0;N;;;N;;109;;21;https://doi.org/10.1007/s11665-016-1987-6 and https://doi.org/10.1515/ntrev-2019-0034
Cu-1.91Ni-0.47Si-0.035P;Cu-Ni-Si alloys;97.585;0;0;0;0;0;0;0;0;0;0;0;0;0;0;0;0;1.91;0.035;0;0;0.47;0;0;0;0;0;1223;1;0;Y;673;0.25;N;;173;;28;https://doi.org/10.1007/s11665-016-1987-6 and https://doi.org/10.1515/ntrev-2019-0034
Cu-1.91Ni-0.47Si-0.035P;Cu-Ni-Si alloys;97.585;0;0;0;0;0;0;0;0;0;0;0;0;0;0;0;0;1.91;0.035;0;0;0.47;0;0;0;0;0;1223;1;0;Y;673;0.5;N;;180;;30;https://doi.org/10.1007/s11665-016-1987-6 and https://doi.org/10.1515/ntrev-2019-0034
Cu-1.91Ni-0.47Si-0.035P;Cu-Ni-Si alloys;97.585;0;0;0;0;0;0;0;0;0;0;0;0;0;0;0;0;1.91;0.035;0;0;0.47;0;0;0;0;0;1223;1;0;Y;673;1;N;;188;;30;https://doi.org/10.1007/s11665-016-1987-6 and https://doi.org/10.1515/ntrev-2019-0034
Cu-1.91Ni-0.47Si-0.035P;Cu-Ni-Si alloys;97.585;0;0;0;0;0;0;0;0;0;0;0;0;0;0;0;0;1.91;0.035;0;0;0.47;0;0;0;0;0;1223;1;0;Y;673;2;N;;183;;31;https://doi.org/10.1007/s11665-016-1987-6 and https://doi.org/10.1515/ntrev-2019-0034
Cu-1.91Ni-0.47Si-0.035P;Cu-Ni-Si alloys;97.585;0;0;0;0;0;0;0;0;0;0;0;0;0;0;0;0;1.91;0.035;0;0;0.47;0;0;0;0;0;1223;1;0;Y;673;4;N;;189;;33;https://doi.org/10.1007/s11665-016-1987-6 and https://doi.org/10.1515/ntrev-2019-0034
Cu-1.91Ni-0.47Si-0.035P;Cu-Ni-Si alloys;97.585;0;0;0;0;0;0;0;0;0;0;0;0;0;0;0;0;1.91;0.035;0;0;0.47;0;0;0;0;0;1223;1;0;Y;673;6;N;;185;;33;https://doi.org/10.1007/s11665-016-1987-6 and https://doi.org/10.1515/ntrev-2019-0034
Cu-1.91Ni-0.47Si-0.035P;Cu-Ni-Si alloys;97.585;0;0;0;0;0;0;0;0;0;0;0;0;0;0;0;0;1.91;0.035;0;0;0.47;0;0;0;0;0;1223;1;0;Y;723;0.25;N;;185;;31;https://doi.org/10.1007/s11665-016-1987-6 and https://doi.org/10.1515/ntrev-2019-0034
Cu-1.91Ni-0.47Si-0.035P;Cu-Ni-Si alloys;97.585;0;0;0;0;0;0;0;0;0;0;0;0;0;0;0;0;1.91;0.035;0;0;0.47;0;0;0;0;0;1223;1;0;Y;723;0.5;N;;200;;30;https://doi.org/10.1007/s11665-016-1987-6 and https://doi.org/10.1515/ntrev-2019-0034
Cu-1.91Ni-0.47Si-0.035P;Cu-Ni-Si alloys;97.585;0;0;0;0;0;0;0;0;0;0;0;0;0;0;0;0;1.91;0.035;0;0;0.47;0;0;0;0;0;1223;1;0;Y;723;1;N;;199;;31;https://doi.org/10.1007/s11665-016-1987-6 and https://doi.org/10.1515/ntrev-2019-0034
Cu-1.91Ni-0.47Si-0.035P;Cu-Ni-Si alloys;97.585;0;0;0;0;0;0;0;0;0;0;0;0;0;0;0;0;1.91;0.035;0;0;0.47;0;0;0;0;0;1223;1;0;Y;723;2;N;;205;;31;https://doi.org/10.1007/s11665-016-1987-6 and https://doi.org/10.1515/ntrev-2019-0034
Cu-1.91Ni-0.47Si-0.035P;Cu-Ni-Si alloys;97.585;0;0;0;0;0;0;0;0;0;0;0;0;0;0;0;0;1.91;0.035;0;0;0.47;0;0;0;0;0;1223;1;0;Y;723;4;N;;209;;33;https://doi.org/10.1007/s11665-016-1987-6 and https://doi.org/10.1515/ntrev-2019-0034
Cu-1.91Ni-0.47Si-0.035P;Cu-Ni-Si alloys;97.585;0;0;0;0;0;0;0;0;0;0;0;0;0;0;0;0;1.91;0.035;0;0;0.47;0;0;0;0;0;1223;1;0;Y;723;6;N;;214;;33;https://doi.org/10.1007/s11665-016-1987-6 and https://doi.org/10.1515/ntrev-2019-0034
Cu-1.91Ni-0.47Si-0.035P;Cu-Ni-Si alloys;97.585;0;0;0;0;0;0;0;0;0;0;0;0;0;0;0;0;1.91;0.035;0;0;0.47;0;0;0;0;0;1223;1;0;Y;773;0.25;N;;210;;27;https://doi.org/10.1007/s11665-016-1987-6 and https://doi.org/10.1515/ntrev-2019-0034
Cu-1.91Ni-0.47Si-0.035P;Cu-Ni-Si alloys;97.585;0;0;0;0;0;0;0;0;0;0;0;0;0;0;0;0;1.91;0.035;0;0;0.47;0;0;0;0;0;1223;1;0;Y;773;0.5;N;;219;;28;https://doi.org/10.1007/s11665-016-1987-6 and https://doi.org/10.1515/ntrev-2019-0034
Cu-1.91Ni-0.47Si-0.035P;Cu-Ni-Si alloys;97.585;0;0;0;0;0;0;0;0;0;0;0;0;0;0;0;0;1.91;0.035;0;0;0.47;0;0;0;0;0;1223;1;0;Y;773;1;N;;222;;30;https://doi.org/10.1007/s11665-016-1987-6 and https://doi.org/10.1515/ntrev-2019-0034
Cu-1.91Ni-0.47Si-0.035P;Cu-Ni-Si alloys;97.585;0;0;0;0;0;0;0;0;0;0;0;0;0;0;0;0;1.91;0.035;0;0;0.47;0;0;0;0;0;1223;1;0;Y;773;2;N;;224;;31;https://doi.org/10.1007/s11665-016-1987-6 and https://doi.org/10.1515/ntrev-2019-0034
Cu-1.91Ni-0.47Si-0.035P;Cu-Ni-Si alloys;97.585;0;0;0;0;0;0;0;0;0;0;0;0;0;0;0;0;1.91;0.035;0;0;0.47;0;0;0;0;0;1223;1;0;Y;773;4;N;;226;;32;https://doi.org/10.1007/s11665-016-1987-6 and https://doi.org/10.1515/ntrev-2019-0034
Cu-1.91Ni-0.47Si-0.035P;Cu-Ni-Si alloys;97.585;0;0;0;0;0;0;0;0;0;0;0;0;0;0;0;0;1.91;0.035;0;0;0.47;0;0;0;0;0;1223;1;0;Y;773;6;N;;223;;33;https://doi.org/10.1007/s11665-016-1987-6 and https://doi.org/10.1515/ntrev-2019-0034
Cu-1.91Ni-0.47Si-0.035P;Cu-Ni-Si alloys;97.585;0;0;0;0;0;0;0;0;0;0;0;0;0;0;0;0;1.91;0.035;0;0;0.47;0;0;0;0;0;1223;1;40;N;;;N;;166;384;21;https://doi.org/10.1007/s11665-016-1987-6 and https://doi.org/10.1515/ntrev-2019-0034
Cu-1.91Ni-0.47Si-0.035P;Cu-Ni-Si alloys;97.585;0;0;0;0;0;0;0;0;0;0;0;0;0;0;0;0;1.91;0.035;0;0;0.47;0;0;0;0;0;1223;1;40;Y;723;0.25;N;;217;444;31;https://doi.org/10.1007/s11665-016-1987-6 and https://doi.org/10.1515/ntrev-2019-0034
Cu-1.91Ni-0.47Si-0.035P;Cu-Ni-Si alloys;97.585;0;0;0;0;0;0;0;0;0;0;0;0;0;0;0;0;1.91;0.035;0;0;0.47;0;0;0;0;0;1223;1;40;Y;723;0.5;N;;221;508;33;https://doi.org/10.1007/s11665-016-1987-6 and https://doi.org/10.1515/ntrev-2019-0034
Cu-1.91Ni-0.47Si-0.035P;Cu-Ni-Si alloys;97.585;0;0;0;0;0;0;0;0;0;0;0;0;0;0;0;0;1.91;0.035;0;0;0.47;0;0;0;0;0;1223;1;40;Y;723;1;N;;224;558;34;https://doi.org/10.1007/s11665-016-1987-6 and https://doi.org/10.1515/ntrev-2019-0034
Cu-1.91Ni-0.47Si-0.035P;Cu-Ni-Si alloys;97.585;0;0;0;0;0;0;0;0;0;0;0;0;0;0;0;0;1.91;0.035;0;0;0.47;0;0;0;0;0;1223;1;40;Y;723;2;N;;230;550;35;https://doi.org/10.1007/s11665-016-1987-6 and https://doi.org/10.1515/ntrev-2019-0034
Cu-1.91Ni-0.47Si-0.035P;Cu-Ni-Si alloys;97.585;0;0;0;0;0;0;0;0;0;0;0;0;0;0;0;0;1.91;0.035;0;0;0.47;0;0;0;0;0;1223;1;40;Y;723;4;N;;237;537;38;https://doi.org/10.1007/s11665-016-1987-6 and https://doi.org/10.1515/ntrev-2019-0034
Cu-1.91Ni-0.47Si-0.035P;Cu-Ni-Si alloys;97.585;0;0;0;0;0;0;0;0;0;0;0;0;0;0;0;0;1.91;0.035;0;0;0.47;0;0;0;0;0;1223;1;40;Y;723;6;N;;218;544;37;https://doi.org/10.1007/s11665-016-1987-6 and https://doi.org/10.1515/ntrev-2019-0034
Cu-1.91Ni-0.47Si-0.035P;Cu-Ni-Si alloys;97.585;0;0;0;0;0;0;0;0;0;0;0;0;0;0;0;0;1.91;0.035;0;0;0.47;0;0;0;0;0;1173;1;40;N;;;Y;;;711;46;https://doi.org/10.1007/s11665-016-1987-6 and https://doi.org/10.1515/ntrev-2019-0034
Cu-1.91Ni-0.47Si-0.035P;Cu-Ni-Si alloys;97.585;0;0;0;0;0;0;0;0;0;0;0;0;0;0;0;0;1.91;0.035;0;0;0.47;0;0;0;0;0;1173;1;40;Y;693;0.25;Y;;;740;48;https://doi.org/10.1007/s11665-016-1987-6 and https://doi.org/10.1515/ntrev-2019-0034
Cu-1.91Ni-0.47Si-0.035P;Cu-Ni-Si alloys;97.585;0;0;0;0;0;0;0;0;0;0;0;0;0;0;0;0;1.91;0.035;0;0;0.47;0;0;0;0;0;1173;1;40;Y;693;0.5;Y;;;806;49;https://doi.org/10.1007/s11665-016-1987-6 and https://doi.org/10.1515/ntrev-2019-0034
Cu-1.91Ni-0.47Si-0.035P;Cu-Ni-Si alloys;97.585;0;0;0;0;0;0;0;0;0;0;0;0;0;0;0;0;1.91;0.035;0;0;0.47;0;0;0;0;0;1173;1;40;Y;693;1;Y;;;774;50;https://doi.org/10.1007/s11665-016-1987-6 and https://doi.org/10.1515/ntrev-2019-0034
Cu-1.91Ni-0.47Si-0.035P;Cu-Ni-Si alloys;97.585;0;0;0;0;0;0;0;0;0;0;0;0;0;0;0;0;1.91;0.035;0;0;0.47;0;0;0;0;0;1173;1;40;Y;693;2;Y;;;725;51;https://doi.org/10.1007/s11665-016-1987-6 and https://doi.org/10.1515/ntrev-2019-0034
Cu-1.91Ni-0.47Si-0.035P;Cu-Ni-Si alloys;97.585;0;0;0;0;0;0;0;0;0;0;0;0;0;0;0;0;1.91;0.035;0;0;0.47;0;0;0;0;0;1173;1;40;Y;693;4;Y;;;704;51;https://doi.org/10.1007/s11665-016-1987-6 and https://doi.org/10.1515/ntrev-2019-0034
Cu-1.91Ni-0.47Si-0.035P;Cu-Ni-Si alloys;97.585;0;0;0;0;0;0;0;0;0;0;0;0;0;0;0;0;1.91;0.035;0;0;0.47;0;0;0;0;0;1173;1;40;Y;693;6;Y;;;690;53;https://doi.org/10.1007/s11665-016-1987-6 and https://doi.org/10.1515/ntrev-2019-0034
Cu-1.91Ni-0.47Si-0.035P;Cu-Ni-Si alloys;97.585;0;0;0;0;0;0;0;0;0;0;0;0;0;0;0;0;1.91;0.035;0;0;0.47;0;0;0;0;0;1223;1;60;N;;;N;;169;;22;https://doi.org/10.1007/s11665-016-1987-6 and https://doi.org/10.1515/ntrev-2019-0034
Cu-1.91Ni-0.47Si-0.035P;Cu-Ni-Si alloys;97.585;0;0;0;0;0;0;0;0;0;0;0;0;0;0;0;0;1.91;0.035;0;0;0.47;0;0;0;0;0;1223;1;60;Y;723;0.25;N;;219;;32;https://doi.org/10.1007/s11665-016-1987-6 and https://doi.org/10.1515/ntrev-2019-0034
Cu-1.91Ni-0.47Si-0.035P;Cu-Ni-Si alloys;97.585;0;0;0;0;0;0;0;0;0;0;0;0;0;0;0;0;1.91;0.035;0;0;0.47;0;0;0;0;0;1223;1;60;Y;723;0.5;N;;222;;33;https://doi.org/10.1007/s11665-016-1987-6 and https://doi.org/10.1515/ntrev-2019-0034
Cu-1.91Ni-0.47Si-0.035P;Cu-Ni-Si alloys;97.585;0;0;0;0;0;0;0;0;0;0;0;0;0;0;0;0;1.91;0.035;0;0;0.47;0;0;0;0;0;1223;1;60;Y;723;1;N;;230;;36;https://doi.org/10.1007/s11665-016-1987-6 and https://doi.org/10.1515/ntrev-2019-0034
Cu-1.91Ni-0.47Si-0.035P;Cu-Ni-Si alloys;97.585;0;0;0;0;0;0;0;0;0;0;0;0;0;0;0;0;1.91;0.035;0;0;0.47;0;0;0;0;0;1223;1;60;Y;723;2;N;;238;;37;https://doi.org/10.1007/s11665-016-1987-6 and https://doi.org/10.1515/ntrev-2019-0034
Cu-1.91Ni-0.47Si-0.035P;Cu-Ni-Si alloys;97.585;0;0;0;0;0;0;0;0;0;0;0;0;0;0;0;0;1.91;0.035;0;0;0.47;0;0;0;0;0;1223;1;60;Y;723;4;N;;230;;39;https://doi.org/10.1007/s11665-016-1987-6 and https://doi.org/10.1515/ntrev-2019-0034
Cu-1.91Ni-0.47Si-0.035P;Cu-Ni-Si alloys;97.585;0;0;0;0;0;0;0;0;0;0;0;0;0;0;0;0;1.91;0.035;0;0;0.47;0;0;0;0;0;1223;1;60;Y;723;6;N;;226;;39;https://doi.org/10.1007/s11665-016-1987-6 and https://doi.org/10.1515/ntrev-2019-0034
Cu-1.91Ni-0.47Si-0.035P;Cu-Ni-Si alloys;97.585;0;0;0;0;0;0;0;0;0;0;0;0;0;0;0;0;1.91;0.035;0;0;0.47;0;0;0;0;0;1223;1;80;N;;;N;;173;;21;https://doi.org/10.1007/s11665-016-1987-6 and https://doi.org/10.1515/ntrev-2019-0034
Cu-1.91Ni-0.47Si-0.035P;Cu-Ni-Si alloys;97.585;0;0;0;0;0;0;0;0;0;0;0;0;0;0;0;0;1.91;0.035;0;0;0.47;0;0;0;0;0;1223;1;80;Y;723;0.25;N;;223;;23;https://doi.org/10.1007/s11665-016-1987-6 and https://doi.org/10.1515/ntrev-2019-0034
Cu-1.91Ni-0.47Si-0.035P;Cu-Ni-Si alloys;97.585;0;0;0;0;0;0;0;0;0;0;0;0;0;0;0;0;1.91;0.035;0;0;0.47;0;0;0;0;0;1223;1;80;Y;723;0.5;N;;226;;35;https://doi.org/10.1007/s11665-016-1987-6 and https://doi.org/10.1515/ntrev-2019-0034
Cu-1.91Ni-0.47Si-0.035P;Cu-Ni-Si alloys;97.585;0;0;0;0;0;0;0;0;0;0;0;0;0;0;0;0;1.91;0.035;0;0;0.47;0;0;0;0;0;1223;1;80;Y;723;1;N;;240;;38;https://doi.org/10.1007/s11665-016-1987-6 and https://doi.org/10.1515/ntrev-2019-0034
Cu-1.91Ni-0.47Si-0.035P;Cu-Ni-Si alloys;97.585;0;0;0;0;0;0;0;0;0;0;0;0;0;0;0;0;1.91;0.035;0;0;0.47;0;0;0;0;0;1223;1;80;Y;723;2;N;;223;;40;https://doi.org/10.1007/s11665-016-1987-6 and https://doi.org/10.1515/ntrev-2019-0034
Cu-1.91Ni-0.47Si-0.035P;Cu-Ni-Si alloys;97.585;0;0;0;0;0;0;0;0;0;0;0;0;0;0;0;0;1.91;0.035;0;0;0.47;0;0;0;0;0;1223;1;80;Y;723;4;N;;216;;40;https://doi.org/10.1007/s11665-016-1987-6 and https://doi.org/10.1515/ntrev-2019-0034
Cu-1.91Ni-0.47Si-0.035P;Cu-Ni-Si alloys;97.585;0;0;0;0;0;0;0;0;0;0;0;0;0;0;0;0;1.91;0.035;0;0;0.47;0;0;0;0;0;1223;1;80;Y;723;6;N;;210;;42;https://doi.org/10.1007/s11665-016-1987-6 and https://doi.org/10.1515/ntrev-2019-0034
Cu-2.8Ni-0.6Si;Cu-Ni-Si alloys;96.6;0;0;0;0;0;0;0;0;0;0;0;0;0;0;0;0;2.8;0;0;0;0.6;0;0;0;0;0;1173;1.5;0;N;;;N;57;;;18;https://doi.org/10.1016/j.jallcom.2015.11.103 and https://doi.org/10.1515/ntrev-2019-0034
Cu-2.8Ni-0.6Si;Cu-Ni-Si alloys;96.6;0;0;0;0;0;0;0;0;0;0;0;0;0;0;0;0;2.8;0;0;0;0.6;0;0;0;0;0;1173;1.5;0;Y;673;0.5;N;93;;;24;https://doi.org/10.1016/j.jallcom.2015.11.103 and https://doi.org/10.1515/ntrev-2019-0034
Cu-2.8Ni-0.6Si;Cu-Ni-Si alloys;96.6;0;0;0;0;0;0;0;0;0;0;0;0;0;0;0;0;2.8;0;0;0;0.6;0;0;0;0;0;1173;1.5;0;Y;673;1;N;107;;;27;https://doi.org/10.1016/j.jallcom.2015.11.103 and https://doi.org/10.1515/ntrev-2019-0034
Cu-2.8Ni-0.6Si;Cu-Ni-Si alloys;96.6;0;0;0;0;0;0;0;0;0;0;0;0;0;0;0;0;2.8;0;0;0;0.6;0;0;0;0;0;1173;1.5;0;Y;673;2;N;120;;;30;https://doi.org/10.1016/j.jallcom.2015.11.103 and https://doi.org/10.1515/ntrev-2019-0034
Cu-2.8Ni-0.6Si;Cu-Ni-Si alloys;96.6;0;0;0;0;0;0;0;0;0;0;0;0;0;0;0;0;2.8;0;0;0;0.6;0;0;0;0;0;1173;1.5;0;Y;673;4;N;135;;;32;https://doi.org/10.1016/j.jallcom.2015.11.103 and https://doi.org/10.1515/ntrev-2019-0034
Cu-2.8Ni-0.6Si;Cu-Ni-Si alloys;96.6;0;0;0;0;0;0;0;0;0;0;0;0;0;0;0;0;2.8;0;0;0;0.6;0;0;0;0;0;1173;1.5;0;Y;673;8;N;143;;;34;https://doi.org/10.1016/j.jallcom.2015.11.103 and https://doi.org/10.1515/ntrev-2019-0034
Cu-2.8Ni-0.6Si;Cu-Ni-Si alloys;96.6;0;0;0;0;0;0;0;0;0;0;0;0;0;0;0;0;2.8;0;0;0;0.6;0;0;0;0;0;1173;1.5;0;Y;673;16;N;141;;;35;https://doi.org/10.1016/j.jallcom.2015.11.103 and https://doi.org/10.1515/ntrev-2019-0034
Cu-2.8Ni-0.6Si;Cu-Ni-Si alloys;96.6;0;0;0;0;0;0;0;0;0;0;0;0;0;0;0;0;2.8;0;0;0;0.6;0;0;0;0;0;1173;1.5;0;Y;723;0.5;N;126;;;29;https://doi.org/10.1016/j.jallcom.2015.11.103 and https://doi.org/10.1515/ntrev-2019-0034
Cu-2.8Ni-0.6Si;Cu-Ni-Si alloys;96.6;0;0;0;0;0;0;0;0;0;0;0;0;0;0;0;0;2.8;0;0;0;0.6;0;0;0;0;0;1173;1.5;0;Y;723;1;N;143;;;31;https://doi.org/10.1016/j.jallcom.2015.11.103 and https://doi.org/10.1515/ntrev-2019-0034
Cu-2.8Ni-0.6Si;Cu-Ni-Si alloys;96.6;0;0;0;0;0;0;0;0;0;0;0;0;0;0;0;0;2.8;0;0;0;0.6;0;0;0;0;0;1173;1.5;0;Y;723;2;N;165;;;34;https://doi.org/10.1016/j.jallcom.2015.11.103 and https://doi.org/10.1515/ntrev-2019-0034
Cu-2.8Ni-0.6Si;Cu-Ni-Si alloys;96.6;0;0;0;0;0;0;0;0;0;0;0;0;0;0;0;0;2.8;0;0;0;0.6;0;0;0;0;0;1173;1.5;0;Y;723;4;N;181;;;37;https://doi.org/10.1016/j.jallcom.2015.11.103 and https://doi.org/10.1515/ntrev-2019-0034
Cu-2.8Ni-0.6Si;Cu-Ni-Si alloys;96.6;0;0;0;0;0;0;0;0;0;0;0;0;0;0;0;0;2.8;0;0;0;0.6;0;0;0;0;0;1173;1.5;0;Y;723;8;N;206;;;41;https://doi.org/10.1016/j.jallcom.2015.11.103 and https://doi.org/10.1515/ntrev-2019-0034
Cu-2.8Ni-0.6Si;Cu-Ni-Si alloys;96.6;0;0;0;0;0;0;0;0;0;0;0;0;0;0;0;0;2.8;0;0;0;0.6;0;0;0;0;0;1173;1.5;0;Y;723;16;N;212;;;44;https://doi.org/10.1016/j.jallcom.2015.11.103 and https://doi.org/10.1515/ntrev-2019-0034
Cu-2.8Ni-0.6Si;Cu-Ni-Si alloys;96.6;0;0;0;0;0;0;0;0;0;0;0;0;0;0;0;0;2.8;0;0;0;0.6;0;0;0;0;0;1173;1.5;0;Y;773;0.5;N;157;;;33;https://doi.org/10.1016/j.jallcom.2015.11.103 and https://doi.org/10.1515/ntrev-2019-0034
Cu-2.8Ni-0.6Si;Cu-Ni-Si alloys;96.6;0;0;0;0;0;0;0;0;0;0;0;0;0;0;0;0;2.8;0;0;0;0.6;0;0;0;0;0;1173;1.5;0;Y;773;1;N;191;;;36;https://doi.org/10.1016/j.jallcom.2015.11.103 and https://doi.org/10.1515/ntrev-2019-0034
Cu-2.8Ni-0.6Si;Cu-Ni-Si alloys;96.6;0;0;0;0;0;0;0;0;0;0;0;0;0;0;0;0;2.8;0;0;0;0.6;0;0;0;0;0;1173;1.5;0;Y;773;2;N;204;;;40;https://doi.org/10.1016/j.jallcom.2015.11.103 and https://doi.org/10.1515/ntrev-2019-0034
Cu-2.8Ni-0.6Si;Cu-Ni-Si alloys;96.6;0;0;0;0;0;0;0;0;0;0;0;0;0;0;0;0;2.8;0;0;0;0.6;0;0;0;0;0;1173;1.5;0;Y;773;4;N;210;;;43;https://doi.org/10.1016/j.jallcom.2015.11.103 and https://doi.org/10.1515/ntrev-2019-0034
Cu-2.8Ni-0.6Si;Cu-Ni-Si alloys;96.6;0;0;0;0;0;0;0;0;0;0;0;0;0;0;0;0;2.8;0;0;0;0.6;0;0;0;0;0;1173;1.5;0;Y;773;8;N;199;;;45;https://doi.org/10.1016/j.jallcom.2015.11.103 and https://doi.org/10.1515/ntrev-2019-0034
Cu-2.8Ni-0.6Si;Cu-Ni-Si alloys;96.6;0;0;0;0;0;0;0;0;0;0;0;0;0;0;0;0;2.8;0;0;0;0.6;0;0;0;0;0;1173;1.5;0;Y;773;16;N;186;;;47;https://doi.org/10.1016/j.jallcom.2015.11.103 and https://doi.org/10.1515/ntrev-2019-0034
Cu-2.8Ni-0.6Si;Cu-Ni-Si alloys;96.6;0;0;0;0;0;0;0;0;0;0;0;0;0;0;0;0;2.8;0;0;0;0.6;0;0;0;0;0;1173;1.5;0;Y;823;0.5;N;207;;;38;https://doi.org/10.1016/j.jallcom.2015.11.103 and https://doi.org/10.1515/ntrev-2019-0034
Cu-2.8Ni-0.6Si;Cu-Ni-Si alloys;96.6;0;0;0;0;0;0;0;0;0;0;0;0;0;0;0;0;2.8;0;0;0;0.6;0;0;0;0;0;1173;1.5;0;Y;823;1;N;200;;;39;https://doi.org/10.1016/j.jallcom.2015.11.103 and https://doi.org/10.1515/ntrev-2019-0034
Cu-2.8Ni-0.6Si;Cu-Ni-Si alloys;96.6;0;0;0;0;0;0;0;0;0;0;0;0;0;0;0;0;2.8;0;0;0;0.6;0;0;0;0;0;1173;1.5;0;Y;823;2;N;189;;;42;https://doi.org/10.1016/j.jallcom.2015.11.103 and https://doi.org/10.1515/ntrev-2019-0034
Cu-2.8Ni-0.6Si;Cu-Ni-Si alloys;96.6;0;0;0;0;0;0;0;0;0;0;0;0;0;0;0;0;2.8;0;0;0;0.6;0;0;0;0;0;1173;1.5;0;Y;823;4;N;173;;;42;https://doi.org/10.1016/j.jallcom.2015.11.103 and https://doi.org/10.1515/ntrev-2019-0034
Cu-2.8Ni-0.6Si;Cu-Ni-Si alloys;96.6;0;0;0;0;0;0;0;0;0;0;0;0;0;0;0;0;2.8;0;0;0;0.6;0;0;0;0;0;1173;1.5;0;Y;823;8;N;159;;;44;https://doi.org/10.1016/j.jallcom.2015.11.103 and https://doi.org/10.1515/ntrev-2019-0034
Cu-2.8Ni-0.6Si;Cu-Ni-Si alloys;96.6;0;0;0;0;0;0;0;0;0;0;0;0;0;0;0;0;2.8;0;0;0;0.6;0;0;0;0;0;1173;1.5;0;Y;823;16;N;142;;;46;https://doi.org/10.1016/j.jallcom.2015.11.103 and https://doi.org/10.1515/ntrev-2019-0034
Cu-2.8Ni-0.6Si;Cu-Ni-Si alloys;96.6;0;0;0;0;0;0;0;0;0;0;0;0;0;0;0;0;2.8;0;0;0;0.6;0;0;0;0;0;1173;1.5;0;Y;873;0.5;N;191;;;38;https://doi.org/10.1016/j.jallcom.2015.11.103 and https://doi.org/10.1515/ntrev-2019-0034
Cu-2.8Ni-0.6Si;Cu-Ni-Si alloys;96.6;0;0;0;0;0;0;0;0;0;0;0;0;0;0;0;0;2.8;0;0;0;0.6;0;0;0;0;0;1173;1.5;0;Y;873;1;N;176;;;39;https://doi.org/10.1016/j.jallcom.2015.11.103 and https://doi.org/10.1515/ntrev-2019-0034
Cu-2.8Ni-0.6Si;Cu-Ni-Si alloys;96.6;0;0;0;0;0;0;0;0;0;0;0;0;0;0;0;0;2.8;0;0;0;0.6;0;0;0;0;0;1173;1.5;0;Y;873;2;N;153;;;39;https://doi.org/10.1016/j.jallcom.2015.11.103 and https://doi.org/10.1515/ntrev-2019-0034
Cu-2.8Ni-0.6Si;Cu-Ni-Si alloys;96.6;0;0;0;0;0;0;0;0;0;0;0;0;0;0;0;0;2.8;0;0;0;0.6;0;0;0;0;0;1173;1.5;0;Y;873;4;N;132;;;40;https://doi.org/10.1016/j.jallcom.2015.11.103 and https://doi.org/10.1515/ntrev-2019-0034
Cu-2.8Ni-0.6Si;Cu-Ni-Si alloys;96.6;0;0;0;0;0;0;0;0;0;0;0;0;0;0;0;0;2.8;0;0;0;0.6;0;0;0;0;0;1173;1.5;0;Y;873;8;N;120;;;41;https://doi.org/10.1016/j.jallcom.2015.11.103 and https://doi.org/10.1515/ntrev-2019-0034
Cu-2.8Ni-0.6Si;Cu-Ni-Si alloys;96.6;0;0;0;0;0;0;0;0;0;0;0;0;0;0;0;0;2.8;0;0;0;0.6;0;0;0;0;0;1173;1.5;0;Y;873;16;N;113;;;43;https://doi.org/10.1016/j.jallcom.2015.11.103 and https://doi.org/10.1515/ntrev-2019-0034
Cu-1.4Ni-1.2Co-0.6Si;Cu-Ni-Si alloys;96.8;0;0;0;0;0;1.2;0;0;0;0;0;0;0;0;0;0;1.4;0;0;0;0.6;0;0;0;0;0;1173;1.5;0;N;;;N;77;;;14;https://doi.org/10.1016/j.jallcom.2015.11.103 and https://doi.org/10.1515/ntrev-2019-0034
Cu-1.4Ni-1.2Co-0.6Si;Cu-Ni-Si alloys;96.8;0;0;0;0;0;1.2;0;0;0;0;0;0;0;0;0;0;1.4;0;0;0;0.6;0;0;0;0;0;1173;1.5;0;Y;673;0.5;N;185;;;28;https://doi.org/10.1016/j.jallcom.2015.11.103 and https://doi.org/10.1515/ntrev-2019-0034
Cu-1.4Ni-1.2Co-0.6Si;Cu-Ni-Si alloys;96.8;0;0;0;0;0;1.2;0;0;0;0;0;0;0;0;0;0;1.4;0;0;0;0.6;0;0;0;0;0;1173;1.5;0;Y;673;1;N;187;;;31;https://doi.org/10.1016/j.jallcom.2015.11.103 and https://doi.org/10.1515/ntrev-2019-0034
Cu-1.4Ni-1.2Co-0.6Si;Cu-Ni-Si alloys;96.8;0;0;0;0;0;1.2;0;0;0;0;0;0;0;0;0;0;1.4;0;0;0;0.6;0;0;0;0;0;1173;1.5;0;Y;673;2;N;196;;;34;https://doi.org/10.1016/j.jallcom.2015.11.103 and https://doi.org/10.1515/ntrev-2019-0034
Cu-1.4Ni-1.2Co-0.6Si;Cu-Ni-Si alloys;96.8;0;0;0;0;0;1.2;0;0;0;0;0;0;0;0;0;0;1.4;0;0;0;0.6;0;0;0;0;0;1173;1.5;0;Y;673;4;N;214;;;40;https://doi.org/10.1016/j.jallcom.2015.11.103 and https://doi.org/10.1515/ntrev-2019-0034
Cu-1.4Ni-1.2Co-0.6Si;Cu-Ni-Si alloys;96.8;0;0;0;0;0;1.2;0;0;0;0;0;0;0;0;0;0;1.4;0;0;0;0.6;0;0;0;0;0;1173;1.5;0;Y;673;8;N;231;;;43;https://doi.org/10.1016/j.jallcom.2015.11.103 and https://doi.org/10.1515/ntrev-2019-0034
Cu-1.4Ni-1.2Co-0.6Si;Cu-Ni-Si alloys;96.8;0;0;0;0;0;1.2;0;0;0;0;0;0;0;0;0;0;1.4;0;0;0;0.6;0;0;0;0;0;1173;1.5;0;Y;673;16;N;220;;;47;https://doi.org/10.1016/j.jallcom.2015.11.103 and https://doi.org/10.1515/ntrev-2019-0034
Cu-1.4Ni-1.2Co-0.6Si;Cu-Ni-Si alloys;96.8;0;0;0;0;0;1.2;0;0;0;0;0;0;0;0;0;0;1.4;0;0;0;0.6;0;0;0;0;0;1173;1.5;0;Y;723;0.5;N;200;;;36;https://doi.org/10.1016/j.jallcom.2015.11.103 and https://doi.org/10.1515/ntrev-2019-0034
Cu-1.4Ni-1.2Co-0.6Si;Cu-Ni-Si alloys;96.8;0;0;0;0;0;1.2;0;0;0;0;0;0;0;0;0;0;1.4;0;0;0;0.6;0;0;0;0;0;1173;1.5;0;Y;723;1;N;208;;;45;https://doi.org/10.1016/j.jallcom.2015.11.103 and https://doi.org/10.1515/ntrev-2019-0034
Cu-1.4Ni-1.2Co-0.6Si;Cu-Ni-Si alloys;96.8;0;0;0;0;0;1.2;0;0;0;0;0;0;0;0;0;0;1.4;0;0;0;0.6;0;0;0;0;0;1173;1.5;0;Y;723;2;N;210;;;47;https://doi.org/10.1016/j.jallcom.2015.11.103 and https://doi.org/10.1515/ntrev-2019-0034
Cu-1.4Ni-1.2Co-0.6Si;Cu-Ni-Si alloys;96.8;0;0;0;0;0;1.2;0;0;0;0;0;0;0;0;0;0;1.4;0;0;0;0.6;0;0;0;0;0;1173;1.5;0;Y;723;4;N;235;;;50;https://doi.org/10.1016/j.jallcom.2015.11.103 and https://doi.org/10.1515/ntrev-2019-0034
Cu-1.4Ni-1.2Co-0.6Si;Cu-Ni-Si alloys;96.8;0;0;0;0;0;1.2;0;0;0;0;0;0;0;0;0;0;1.4;0;0;0;0.6;0;0;0;0;0;1173;1.5;0;Y;723;8;N;215;;;51;https://doi.org/10.1016/j.jallcom.2015.11.103 and https://doi.org/10.1515/ntrev-2019-0034
Cu-1.4Ni-1.2Co-0.6Si;Cu-Ni-Si alloys;96.8;0;0;0;0;0;1.2;0;0;0;0;0;0;0;0;0;0;1.4;0;0;0;0.6;0;0;0;0;0;1173;1.5;0;Y;723;16;N;208;;;52;https://doi.org/10.1016/j.jallcom.2015.11.103 and https://doi.org/10.1515/ntrev-2019-0034
Cu-1.4Ni-1.2Co-0.6Si;Cu-Ni-Si alloys;96.8;0;0;0;0;0;1.2;0;0;0;0;0;0;0;0;0;0;1.4;0;0;0;0.6;0;0;0;0;0;1173;1.5;0;Y;773;0.5;N;208;;;44;https://doi.org/10.1016/j.jallcom.2015.11.103 and https://doi.org/10.1515/ntrev-2019-0034
Cu-1.4Ni-1.2Co-0.6Si;Cu-Ni-Si alloys;96.8;0;0;0;0;0;1.2;0;0;0;0;0;0;0;0;0;0;1.4;0;0;0;0.6;0;0;0;0;0;1173;1.5;0;Y;773;1;N;219;;;45;https://doi.org/10.1016/j.jallcom.2015.11.103 and https://doi.org/10.1515/ntrev-2019-0034
Cu-1.4Ni-1.2Co-0.6Si;Cu-Ni-Si alloys;96.8;0;0;0;0;0;1.2;0;0;0;0;0;0;0;0;0;0;1.4;0;0;0;0.6;0;0;0;0;0;1173;1.5;0;Y;773;2;N;223;;;49;https://doi.org/10.1016/j.jallcom.2015.11.103 and https://doi.org/10.1515/ntrev-2019-0034
Cu-1.4Ni-1.2Co-0.6Si;Cu-Ni-Si alloys;96.8;0;0;0;0;0;1.2;0;0;0;0;0;0;0;0;0;0;1.4;0;0;0;0.6;0;0;0;0;0;1173;1.5;0;Y;773;4;N;231;;;51;https://doi.org/10.1016/j.jallcom.2015.11.103 and https://doi.org/10.1515/ntrev-2019-0034
Cu-1.4Ni-1.2Co-0.6Si;Cu-Ni-Si alloys;96.8;0;0;0;0;0;1.2;0;0;0;0;0;0;0;0;0;0;1.4;0;0;0;0.6;0;0;0;0;0;1173;1.5;0;Y;773;8;N;218;;;52;https://doi.org/10.1016/j.jallcom.2015.11.103 and https://doi.org/10.1515/ntrev-2019-0034
Cu-1.4Ni-1.2Co-0.6Si;Cu-Ni-Si alloys;96.8;0;0;0;0;0;1.2;0;0;0;0;0;0;0;0;0;0;1.4;0;0;0;0.6;0;0;0;0;0;1173;1.5;0;Y;773;16;N;211;;;54;https://doi.org/10.1016/j.jallcom.2015.11.103 and https://doi.org/10.1515/ntrev-2019-0034
Cu-1.4Ni-1.2Co-0.6Si;Cu-Ni-Si alloys;96.8;0;0;0;0;0;1.2;0;0;0;0;0;0;0;0;0;0;1.4;0;0;0;0.6;0;0;0;0;0;1173;1.5;0;Y;823;0.5;N;218;;;45;https://doi.org/10.1016/j.jallcom.2015.11.103 and https://doi.org/10.1515/ntrev-2019-0034
Cu-1.4Ni-1.2Co-0.6Si;Cu-Ni-Si alloys;96.8;0;0;0;0;0;1.2;0;0;0;0;0;0;0;0;0;0;1.4;0;0;0;0.6;0;0;0;0;0;1173;1.5;0;Y;823;1;N;224;;;46;https://doi.org/10.1016/j.jallcom.2015.11.103 and https://doi.org/10.1515/ntrev-2019-0034
Cu-1.4Ni-1.2Co-0.6Si;Cu-Ni-Si alloys;96.8;0;0;0;0;0;1.2;0;0;0;0;0;0;0;0;0;0;1.4;0;0;0;0.6;0;0;0;0;0;1173;1.5;0;Y;823;2;N;216;;;47;https://doi.org/10.1016/j.jallcom.2015.11.103 and https://doi.org/10.1515/ntrev-2019-0034
Cu-1.4Ni-1.2Co-0.6Si;Cu-Ni-Si alloys;96.8;0;0;0;0;0;1.2;0;0;0;0;0;0;0;0;0;0;1.4;0;0;0;0.6;0;0;0;0;0;1173;1.5;0;Y;823;4;N;189;;;47;https://doi.org/10.1016/j.jallcom.2015.11.103 and https://doi.org/10.1515/ntrev-2019-0034
Cu-1.4Ni-1.2Co-0.6Si;Cu-Ni-Si alloys;96.8;0;0;0;0;0;1.2;0;0;0;0;0;0;0;0;0;0;1.4;0;0;0;0.6;0;0;0;0;0;1173;1.5;0;Y;823;8;N;175;;;48;https://doi.org/10.1016/j.jallcom.2015.11.103 and https://doi.org/10.1515/ntrev-2019-0034
Cu-1.4Ni-1.2Co-0.6Si;Cu-Ni-Si alloys;96.8;0;0;0;0;0;1.2;0;0;0;0;0;0;0;0;0;0;1.4;0;0;0;0.6;0;0;0;0;0;1173;1.5;0;Y;823;16;N;170;;;50;https://doi.org/10.1016/j.jallcom.2015.11.103 and https://doi.org/10.1515/ntrev-2019-0034
Cu-1.4Ni-1.2Co-0.6Si;Cu-Ni-Si alloys;96.8;0;0;0;0;0;1.2;0;0;0;0;0;0;0;0;0;0;1.4;0;0;0;0.6;0;0;0;0;0;1173;1.5;0;Y;873;0.5;N;217;;;43;https://doi.org/10.1016/j.jallcom.2015.11.103 and https://doi.org/10.1515/ntrev-2019-0034
Cu-1.4Ni-1.2Co-0.6Si;Cu-Ni-Si alloys;96.8;0;0;0;0;0;1.2;0;0;0;0;0;0;0;0;0;0;1.4;0;0;0;0.6;0;0;0;0;0;1173;1.5;0;Y;873;1;N;210;;;44;https://doi.org/10.1016/j.jallcom.2015.11.103 and https://doi.org/10.1515/ntrev-2019-0034
Cu-1.4Ni-1.2Co-0.6Si;Cu-Ni-Si alloys;96.8;0;0;0;0;0;1.2;0;0;0;0;0;0;0;0;0;0;1.4;0;0;0;0.6;0;0;0;0;0;1173;1.5;0;Y;873;2;N;194;;;45;https://doi.org/10.1016/j.jallcom.2015.11.103 and https://doi.org/10.1515/ntrev-2019-0034
Cu-1.4Ni-1.2Co-0.6Si;Cu-Ni-Si alloys;96.8;0;0;0;0;0;1.2;0;0;0;0;0;0;0;0;0;0;1.4;0;0;0;0.6;0;0;0;0;0;1173;1.5;0;Y;873;4;N;173;;;46;https://doi.org/10.1016/j.jallcom.2015.11.103 and https://doi.org/10.1515/ntrev-2019-0034
Cu-1.4Ni-1.2Co-0.6Si;Cu-Ni-Si alloys;96.8;0;0;0;0;0;1.2;0;0;0;0;0;0;0;0;0;0;1.4;0;0;0;0.6;0;0;0;0;0;1173;1.5;0;Y;873;8;N;153;;;47;https://doi.org/10.1016/j.jallcom.2015.11.103 and https://doi.org/10.1515/ntrev-2019-0034
Cu-1.4Ni-1.2Co-0.6Si;Cu-Ni-Si alloys;96.8;0;0;0;0;0;1.2;0;0;0;0;0;0;0;0;0;0;1.4;0;0;0;0.6;0;0;0;0;0;1173;1.5;0;Y;873;16;N;138;;;48;https://doi.org/10.1016/j.jallcom.2015.11.103 and https://doi.org/10.1515/ntrev-2019-0034
Cu-2.25Ni-0.92Si;Cu-Ni-Si alloys;96.83;0;0;0;0;0;0;0;0;0;0;0;0;0;0;0;0;2.25;0;0;0;0.92;0;0;0;0;0;1173;27.77;50;Y;720;1.67;N;300;;;19;https://doi.org/10.1016/j.jallcom.2005.09.037
Cu-2.42Ni-0.88Si;Cu-Ni-Si alloys;96.7;0;0;0;0;0;0;0;0;0;0;0;0;0;0;0;0;2.42;0;0;0;0.88;0;0;0;0;0;1173;27.77;50;Y;720;11.11;N;275;;;29;https://doi.org/10.1016/j.jallcom.2005.09.037
Cu-2.9Ni-0.65Si;Cu-Ni-Si alloys;96.45;0;0;0;0;0;0;0;0;0;0;0;0;0;0;0;0;2.9;0;0;0;0.65;0;0;0;0;0;1173;27.77;50;Y;720;5.56;N;300;;;27;https://doi.org/10.1016/j.jallcom.2005.09.037
Cu-1.5Ni-0.3Si-0.03P-0.05Mg;Cu-Ni-Si alloys;98.12;0;0;0;0;0;0;0;0;0;0;0;0.05;0;0;0;0;1.5;0.03;0;0;0.3;0;0;0;0;0;973;4;85;Y;723;2;N;174;;;86;https://doi.org/10.1023/A:1004830000742
Cu-2.4Ni-0.6Si;Cu-Ni-Si alloys;97;0;0;0;0;0;0;0;0;0;0;0;0;0;0;0;0;2.4;0;0;0;0.6;0;0;0;0;0;1173;1;40;Y;723;2;N;245;;;48;https://doi.org/10.1016/j.jmatprotec.2003.12.013
Cu-3.44Ni-0.86Si;Cu-Ni-Si alloys;95.7;0;0;0;0;0;0;0;0;0;0;0;0;0;0;0;0;3.44;0;0;0;0.86;0;0;0;0;0;1173;1;0;Y;773;1;N;268;;;43;https://doi.org/10.1016/j.jallcom.2021.158667
Cu-1.82Ni-1.62Co-0.86Si;Cu-Ni-Si alloys;95.7;0;0;0;0;0;1.62;0;0;0;0;0;0;0;0;0;0;1.82;0;0;0;0.86;0;0;0;0;0;1273;1;0;Y;773;1;N;240;;;37;https://doi.org/10.1016/j.jallcom.2021.158667
Cu-1.5Ni-1.5Si;Cu-Ni-Si alloys;97.943;0;0;0;0;0;0;0;0;0;0;0;0;0;0;0;0;1.39;0;0;0;0.67;0;0;0;0;0;1223;1;0;Y;773;0.083;N;72;;;22;https://doi.org/10.2320/jinstmet1952.62.4_301
Cu-1.5Ni-1.5Si;Cu-Ni-Si alloys;97.943;0;0;0;0;0;0;0;0;0;0;0;0;0;0;0;0;1.39;0;0;0;0.67;0;0;0;0;0;1223;1;0;Y;773;0.033333333;N;65;;;21;https://doi.org/10.2320/jinstmet1952.62.4_301
Cu-1.5Ni-1.5Si;Cu-Ni-Si alloys;97.943;0;0;0;0;0;0;0;0;0;0;0;0;0;0;0;0;1.39;0;0;0;0.67;0;0;0;0;0;1223;1;0;Y;773;0.166666667;N;77;;;21;https://doi.org/10.2320/jinstmet1952.62.4_301
Cu-1.5Ni-1.5Si;Cu-Ni-Si alloys;97.943;0;0;0;0;0;0;0;0;0;0;0;0;0;0;0;0;1.39;0;0;0;0.67;0;0;0;0;0;1223;1;0;Y;773;0.333333333;N;72;;;21;https://doi.org/10.2320/jinstmet1952.62.4_301
Cu-1.5Ni-1.5Si;Cu-Ni-Si alloys;97.943;0;0;0;0;0;0;0;0;0;0;0;0;0;0;0;0;1.39;0;0;0;0.67;0;0;0;0;0;1223;1;0;Y;773;1;N;74;;;22;https://doi.org/10.2320/jinstmet1952.62.4_301
Cu-1.5Ni-1.5Si;Cu-Ni-Si alloys;97.943;0;0;0;0;0;0;0;0;0;0;0;0;0;0;0;0;1.39;0;0;0;0.67;0;0;0;0;0;1223;1;0;Y;773;2;N;86;;;23;https://doi.org/10.2320/jinstmet1952.62.4_301
Cu-1.5Ni-1.5Si;Cu-Ni-Si alloys;97.943;0;0;0;0;0;0;0;0;0;0;0;0;0;0;0;0;1.39;0;0;0;0.67;0;0;0;0;0;1223;1;0;Y;773;4;N;116;;;28;https://doi.org/10.2320/jinstmet1952.62.4_301
Cu-1.5Ni-1.5Si;Cu-Ni-Si alloys;97.943;0;0;0;0;0;0;0;0;0;0;0;0;0;0;0;0;1.39;0;0;0;0.67;0;0;0;0;0;1223;1;0;Y;773;8;N;110;;;31;https://doi.org/10.2320/jinstmet1952.62.4_301
Cu-1.5Ni-1.5Si;Cu-Ni-Si alloys;97.943;0;0;0;0;0;0;0;0;0;0;0;0;0;0;0;0;1.39;0;0;0;0.67;0;0;0;0;0;1223;1;0;Y;773;22.5;N;111;;;32;https://doi.org/10.2320/jinstmet1952.62.4_301
Cu-2.5Ni-2.5Si;Cu-Ni-Si alloys;96.572;0;0;0;0;0;0;0;0;0;0;0;0;0;0;0;0;2.34;0;0;0;1.09;0;0;0;0;0;1223;1;0;Y;773;0.033333333;N;166;;;19;https://doi.org/10.2320/jinstmet1952.62.4_301
Cu-2.5Ni-2.5Si;Cu-Ni-Si alloys;96.572;0;0;0;0;0;0;0;0;0;0;0;0;0;0;0;0;2.34;0;0;0;1.09;0;0;0;0;0;1223;1;0;Y;773;0.083333333;N;195;;;21;https://doi.org/10.2320/jinstmet1952.62.4_301
Cu-2.5Ni-2.5Si;Cu-Ni-Si alloys;96.572;0;0;0;0;0;0;0;0;0;0;0;0;0;0;0;0;2.34;0;0;0;1.09;0;0;0;0;0;1223;1;0;Y;773;0.166666667;N;192;;;21;https://doi.org/10.2320/jinstmet1952.62.4_301
Cu-2.5Ni-2.5Si;Cu-Ni-Si alloys;96.572;0;0;0;0;0;0;0;0;0;0;0;0;0;0;0;0;2.34;0;0;0;1.09;0;0;0;0;0;1223;1;0;Y;773;1;N;197;;;23;https://doi.org/10.2320/jinstmet1952.62.4_301
Cu-2.5Ni-2.5Si;Cu-Ni-Si alloys;96.572;0;0;0;0;0;0;0;0;0;0;0;0;0;0;0;0;2.34;0;0;0;1.09;0;0;0;0;0;1223;1;0;Y;773;2;N;195;;;23;https://doi.org/10.2320/jinstmet1952.62.4_301
Cu-2.5Ni-2.5Si;Cu-Ni-Si alloys;96.572;0;0;0;0;0;0;0;0;0;0;0;0;0;0;0;0;2.34;0;0;0;1.09;0;0;0;0;0;1223;1;0;Y;773;4;N;175;;;23;https://doi.org/10.2320/jinstmet1952.62.4_301
Cu-2.5Ni-2.5Si;Cu-Ni-Si alloys;96.572;0;0;0;0;0;0;0;0;0;0;0;0;0;0;0;0;2.34;0;0;0;1.09;0;0;0;0;0;1223;1;0;Y;773;7;N;162;;;23;https://doi.org/10.2320/jinstmet1952.62.4_301
Cu-2.5Ni-2.5Si;Cu-Ni-Si alloys;96.572;0;0;0;0;0;0;0;0;0;0;0;0;0;0;0;0;2.34;0;0;0;1.09;0;0;0;0;0;1223;1;0;Y;773;70;N;132;;;24;https://doi.org/10.2320/jinstmet1952.62.4_301
Cu-4.0Ni-4.0Si;Cu-Ni-Si alloys;94.402;0;0;0;0;0;0;0;0;0;0;0;0;0;0;0;0;3.77;0;0;0;1.83;0;0;0;0;0;1223;1;0;Y;773;0.033333333;N;209;;;16;https://doi.org/10.2320/jinstmet1952.62.4_301
Cu-4.0Ni-4.0Si;Cu-Ni-Si alloys;94.402;0;0;0;0;0;0;0;0;0;0;0;0;0;0;0;0;3.77;0;0;0;1.83;0;0;0;0;0;1223;1;0;Y;773;0.083333333;N;220;;;16;https://doi.org/10.2320/jinstmet1952.62.4_301
Cu-4.0Ni-4.0Si;Cu-Ni-Si alloys;94.402;0;0;0;0;0;0;0;0;0;0;0;0;0;0;0;0;3.77;0;0;0;1.83;0;0;0;0;0;1223;1;0;Y;773;0.166666667;N;215;;;16;https://doi.org/10.2320/jinstmet1952.62.4_301
Cu-4.0Ni-4.0Si;Cu-Ni-Si alloys;94.402;0;0;0;0;0;0;0;0;0;0;0;0;0;0;0;0;3.77;0;0;0;1.83;0;0;0;0;0;1223;1;0;Y;773;0.333333333;N;218;;;16;https://doi.org/10.2320/jinstmet1952.62.4_301
Cu-4.0Ni-4.0Si;Cu-Ni-Si alloys;94.402;0;0;0;0;0;0;0;0;0;0;0;0;0;0;0;0;3.77;0;0;0;1.83;0;0;0;0;0;1223;1;0;Y;773;1;N;212;;;16;https://doi.org/10.2320/jinstmet1952.62.4_301
Cu-4.0Ni-4.0Si;Cu-Ni-Si alloys;94.402;0;0;0;0;0;0;0;0;0;0;0;0;0;0;0;0;3.77;0;0;0;1.83;0;0;0;0;0;1223;1;0;Y;773;2;N;209;;;17;https://doi.org/10.2320/jinstmet1952.62.4_301
Cu-4.0Ni-4.0Si;Cu-Ni-Si alloys;94.402;0;0;0;0;0;0;0;0;0;0;0;0;0;0;0;0;3.77;0;0;0;1.83;0;0;0;0;0;1223;1;0;Y;773;4;N;177;;;17;https://doi.org/10.2320/jinstmet1952.62.4_301
Cu-4.0Ni-4.0Si;Cu-Ni-Si alloys;94.402;0;0;0;0;0;0;0;0;0;0;0;0;0;0;0;0;3.77;0;0;0;1.83;0;0;0;0;0;1223;1;0;Y;773;6;N;172;;;17;https://doi.org/10.2320/jinstmet1952.62.4_301
Cu-4.0Ni-4.0Si;Cu-Ni-Si alloys;94.402;0;0;0;0;0;0;0;0;0;0;0;0;0;0;0;0;3.77;0;0;0;1.83;0;0;0;0;0;1223;1;0;Y;773;21;N;158;;;17;https://doi.org/10.2320/jinstmet1952.62.4_301
Cu-1.5Ni-0.8Si;Cu-Ni-Si alloys;98.283;0;0;0;0;0;0;0;0;0;0;0;0;0;0;0;0;1.38;0;0;0;0.33;0;0;0;0;0;1223;1;0;Y;773;0.033333333;N;70;;;30;https://doi.org/10.2320/jinstmet1952.62.4_301
Cu-1.5Ni-0.8Si;Cu-Ni-Si alloys;98.283;0;0;0;0;0;0;0;0;0;0;0;0;0;0;0;0;1.38;0;0;0;0.33;0;0;0;0;0;1223;1;0;Y;773;0.083333333;N;70;;;31;https://doi.org/10.2320/jinstmet1952.62.4_301
Cu-1.5Ni-0.8Si;Cu-Ni-Si alloys;98.283;0;0;0;0;0;0;0;0;0;0;0;0;0;0;0;0;1.38;0;0;0;0.33;0;0;0;0;0;1223;1;0;Y;773;0.166666667;N;70;;;31;https://doi.org/10.2320/jinstmet1952.62.4_301
Cu-1.5Ni-0.8Si;Cu-Ni-Si alloys;98.283;0;0;0;0;0;0;0;0;0;0;0;0;0;0;0;0;1.38;0;0;0;0.33;0;0;0;0;0;1223;1;0;Y;773;0.333333333;N;67;;;30;https://doi.org/10.2320/jinstmet1952.62.4_301
Cu-1.5Ni-0.8Si;Cu-Ni-Si alloys;98.283;0;0;0;0;0;0;0;0;0;0;0;0;0;0;0;0;1.38;0;0;0;0.33;0;0;0;0;0;1223;1;0;Y;773;1;N;66;;;30;https://doi.org/10.2320/jinstmet1952.62.4_301
Cu-1.5Ni-0.8Si;Cu-Ni-Si alloys;98.283;0;0;0;0;0;0;0;0;0;0;0;0;0;0;0;0;1.38;0;0;0;0.33;0;0;0;0;0;1223;1;0;Y;773;2;N;68;;;30;https://doi.org/10.2320/jinstmet1952.62.4_301
Cu-1.5Ni-0.8Si;Cu-Ni-Si alloys;98.283;0;0;0;0;0;0;0;0;0;0;0;0;0;0;0;0;1.38;0;0;0;0.33;0;0;0;0;0;1223;1;0;Y;773;4;N;69;;;31;https://doi.org/10.2320/jinstmet1952.62.4_301
Cu-1.5Ni-0.8Si;Cu-Ni-Si alloys;98.283;0;0;0;0;0;0;0;0;0;0;0;0;0;0;0;0;1.38;0;0;0;0.33;0;0;0;0;0;1223;1;0;Y;773;8;N;75;;;32;https://doi.org/10.2320/jinstmet1952.62.4_301
Cu-1.5Ni-0.8Si;Cu-Ni-Si alloys;98.283;0;0;0;0;0;0;0;0;0;0;0;0;0;0;0;0;1.38;0;0;0;0.33;0;0;0;0;0;1223;1;0;Y;773;22;N;86;;;35;https://doi.org/10.2320/jinstmet1952.62.4_301
Cu-2.5Ni-1.3Si;Cu-Ni-Si alloys;97.128;0;0;0;0;0;0;0;0;0;0;0;0;0;0;0;0;2.32;0;0;0;0.56;0;0;0;0;0;1223;1;0;Y;773;0.033333333;N;130;;;67;https://doi.org/10.2320/jinstmet1952.62.4_301
Cu-2.5Ni-1.3Si;Cu-Ni-Si alloys;97.128;0;0;0;0;0;0;0;0;0;0;0;0;0;0;0;0;2.32;0;0;0;0.56;0;0;0;0;0;1223;1;0;Y;773;0.083333333;N;164;;;51;https://doi.org/10.2320/jinstmet1952.62.4_301
Cu-2.5Ni-1.3Si;Cu-Ni-Si alloys;97.128;0;0;0;0;0;0;0;0;0;0;0;0;0;0;0;0;2.32;0;0;0;0.56;0;0;0;0;0;1223;1;0;Y;773;0.166666667;N;179;;;45;https://doi.org/10.2320/jinstmet1952.62.4_301
Cu-2.5Ni-1.3Si;Cu-Ni-Si alloys;97.128;0;0;0;0;0;0;0;0;0;0;0;0;0;0;0;0;2.32;0;0;0;0.56;0;0;0;0;0;1223;1;0;Y;773;0.333333333;N;186;;;44;https://doi.org/10.2320/jinstmet1952.62.4_301
Cu-2.5Ni-1.3Si;Cu-Ni-Si alloys;97.128;0;0;0;0;0;0;0;0;0;0;0;0;0;0;0;0;2.32;0;0;0;0.56;0;0;0;0;0;1223;1;0;Y;773;1;N;185;;;43;https://doi.org/10.2320/jinstmet1952.62.4_301
Cu-2.5Ni-1.3Si;Cu-Ni-Si alloys;97.128;0;0;0;0;0;0;0;0;0;0;0;0;0;0;0;0;2.32;0;0;0;0.56;0;0;0;0;0;1223;1;0;Y;773;2;N;186;;;40;https://doi.org/10.2320/jinstmet1952.62.4_301
Cu-2.5Ni-1.3Si;Cu-Ni-Si alloys;97.128;0;0;0;0;0;0;0;0;0;0;0;0;0;0;0;0;2.32;0;0;0;0.56;0;0;0;0;0;1223;1;0;Y;773;4;N;185;;;40;https://doi.org/10.2320/jinstmet1952.62.4_301
Cu-2.5Ni-1.3Si;Cu-Ni-Si alloys;97.128;0;0;0;0;0;0;0;0;0;0;0;0;0;0;0;0;2.32;0;0;0;0.56;0;0;0;0;0;1223;1;0;Y;773;7;N;184;;;37;https://doi.org/10.2320/jinstmet1952.62.4_301
Cu-2.5Ni-1.3Si;Cu-Ni-Si alloys;97.128;0;0;0;0;0;0;0;0;0;0;0;0;0;0;0;0;2.32;0;0;0;0.56;0;0;0;0;0;1223;1;0;Y;773;22;N;176;;;36;https://doi.org/10.2320/jinstmet1952.62.4_301
Cu-4.0Ni-2.0Si;Cu-Ni-Si alloys;95.339;0;0;0;0;0;0;0;0;0;0;0;0;0;0;0;0;3.77;0;0;0;0.89;0;0;0;0;0;1223;1;0;Y;773;0.033333333;N;203;;;32;https://doi.org/10.2320/jinstmet1952.62.4_301
Cu-4.0Ni-2.0Si;Cu-Ni-Si alloys;95.339;0;0;0;0;0;0;0;0;0;0;0;0;0;0;0;0;3.77;0;0;0;0.89;0;0;0;0;0;1223;1;0;Y;773;0.083333333;N;212;;;34;https://doi.org/10.2320/jinstmet1952.62.4_301
Cu-4.0Ni-2.0Si;Cu-Ni-Si alloys;95.339;0;0;0;0;0;0;0;0;0;0;0;0;0;0;0;0;3.77;0;0;0;0.89;0;0;0;0;0;1223;1;0;Y;773;0.166666667;N;216;;;34;https://doi.org/10.2320/jinstmet1952.62.4_301
Cu-4.0Ni-2.0Si;Cu-Ni-Si alloys;95.339;0;0;0;0;0;0;0;0;0;0;0;0;0;0;0;0;3.77;0;0;0;0.89;0;0;0;0;0;1223;1;0;Y;773;0.333333333;N;222;;;35;https://doi.org/10.2320/jinstmet1952.62.4_301
Cu-4.0Ni-2.0Si;Cu-Ni-Si alloys;95.339;0;0;0;0;0;0;0;0;0;0;0;0;0;0;0;0;3.77;0;0;0;0.89;0;0;0;0;0;1223;1;0;Y;773;1;N;228;;;36;https://doi.org/10.2320/jinstmet1952.62.4_301
Cu-4.0Ni-2.0Si;Cu-Ni-Si alloys;95.339;0;0;0;0;0;0;0;0;0;0;0;0;0;0;0;0;3.77;0;0;0;0.89;0;0;0;0;0;1223;1;0;Y;773;2;N;233;;;38;https://doi.org/10.2320/jinstmet1952.62.4_301
Cu-4.0Ni-2.0Si;Cu-Ni-Si alloys;95.339;0;0;0;0;0;0;0;0;0;0;0;0;0;0;0;0;3.77;0;0;0;0.89;0;0;0;0;0;1223;1;0;Y;773;4;N;177;;;48;https://doi.org/10.2320/jinstmet1952.62.4_301
Cu-4.0Ni-2.0Si;Cu-Ni-Si alloys;95.339;0;0;0;0;0;0;0;0;0;0;0;0;0;0;0;0;3.77;0;0;0;0.89;0;0;0;0;0;1223;1;0;Y;773;6;N;148;;;53;https://doi.org/10.2320/jinstmet1952.62.4_301
Cu-4.0Ni-2.0Si;Cu-Ni-Si alloys;95.339;0;0;0;0;0;0;0;0;0;0;0;0;0;0;0;0;3.77;0;0;0;0.89;0;0;0;0;0;1223;1;0;Y;773;22;N;125;;;55;https://doi.org/10.2320/jinstmet1952.62.4_301
Cu-1.5Ni-0.6Si;Cu-Ni-Si alloys;98.347;0;0;0;0;0;0;0;0;0;0;0;0;0;0;0;0;1.38;0;0;0;0.27;0;0;0;0;0;1223;1;0;Y;773;0.033333333;N;69;;;32;https://doi.org/10.2320/jinstmet1952.62.4_301
Cu-1.5Ni-0.6Si;Cu-Ni-Si alloys;98.347;0;0;0;0;0;0;0;0;0;0;0;0;0;0;0;0;1.38;0;0;0;0.27;0;0;0;0;0;1223;1;0;Y;773;0.083333333;N;66;;;31;https://doi.org/10.2320/jinstmet1952.62.4_301
Cu-1.5Ni-0.6Si;Cu-Ni-Si alloys;98.347;0;0;0;0;0;0;0;0;0;0;0;0;0;0;0;0;1.38;0;0;0;0.27;0;0;0;0;0;1223;1;0;Y;773;0.166666667;N;69;;;31;https://doi.org/10.2320/jinstmet1952.62.4_301
Cu-1.5Ni-0.6Si;Cu-Ni-Si alloys;98.347;0;0;0;0;0;0;0;0;0;0;0;0;0;0;0;0;1.38;0;0;0;0.27;0;0;0;0;0;1223;1;0;Y;773;0.333333333;N;70;;;32;https://doi.org/10.2320/jinstmet1952.62.4_301
Cu-1.5Ni-0.6Si;Cu-Ni-Si alloys;98.347;0;0;0;0;0;0;0;0;0;0;0;0;0;0;0;0;1.38;0;0;0;0.27;0;0;0;0;0;1223;1;0;Y;773;1;N;70;;;32;https://doi.org/10.2320/jinstmet1952.62.4_301
Cu-1.5Ni-0.6Si;Cu-Ni-Si alloys;98.347;0;0;0;0;0;0;0;0;0;0;0;0;0;0;0;0;1.38;0;0;0;0.27;0;0;0;0;0;1223;1;0;Y;773;2;N;68;;;32;https://doi.org/10.2320/jinstmet1952.62.4_301
Cu-1.5Ni-0.6Si;Cu-Ni-Si alloys;98.347;0;0;0;0;0;0;0;0;0;0;0;0;0;0;0;0;1.38;0;0;0;0.27;0;0;0;0;0;1223;1;0;Y;773;4;N;68;;;32;https://doi.org/10.2320/jinstmet1952.62.4_301
Cu-1.5Ni-0.6Si;Cu-Ni-Si alloys;98.347;0;0;0;0;0;0;0;0;0;0;0;0;0;0;0;0;1.38;0;0;0;0.27;0;0;0;0;0;1223;1;0;Y;773;6;N;72;;;32;https://doi.org/10.2320/jinstmet1952.62.4_301
Cu-1.5Ni-0.6Si;Cu-Ni-Si alloys;98.347;0;0;0;0;0;0;0;0;0;0;0;0;0;0;0;0;1.38;0;0;0;0.27;0;0;0;0;0;1223;1;0;Y;773;22;N;77;;;35;https://doi.org/10.2320/jinstmet1952.62.4_301
Cu-1.5Ni-0.6Si;Cu-Ni-Si alloys;97.24;0;0;0;0;0;0;0;0;0;0;0;0;0;0;0;0;2.31;0;0;0;0.45;0;0;0;0;0;1223;1;0;Y;773;0.033333333;N;105;;;26;https://doi.org/10.2320/jinstmet1952.62.4_301
Cu-1.5Ni-0.6Si;Cu-Ni-Si alloys;97.24;0;0;0;0;0;0;0;0;0;0;0;0;0;0;0;0;2.31;0;0;0;0.45;0;0;0;0;0;1223;1;0;Y;773;0.083333333;N;125;;;30;https://doi.org/10.2320/jinstmet1952.62.4_301
Cu-1.5Ni-0.6Si;Cu-Ni-Si alloys;97.24;0;0;0;0;0;0;0;0;0;0;0;0;0;0;0;0;2.31;0;0;0;0.45;0;0;0;0;0;1223;1;0;Y;773;0.166666667;N;158;;;38;https://doi.org/10.2320/jinstmet1952.62.4_301
Cu-1.5Ni-0.6Si;Cu-Ni-Si alloys;97.24;0;0;0;0;0;0;0;0;0;0;0;0;0;0;0;0;2.31;0;0;0;0.45;0;0;0;0;0;1223;1;0;Y;773;0.333333333;N;165;;;40;https://doi.org/10.2320/jinstmet1952.62.4_301
Cu-1.5Ni-0.6Si;Cu-Ni-Si alloys;97.24;0;0;0;0;0;0;0;0;0;0;0;0;0;0;0;0;2.31;0;0;0;0.45;0;0;0;0;0;1223;1;0;Y;773;1;N;170;;;42;https://doi.org/10.2320/jinstmet1952.62.4_301
Cu-1.5Ni-0.6Si;Cu-Ni-Si alloys;97.24;0;0;0;0;0;0;0;0;0;0;0;0;0;0;0;0;2.31;0;0;0;0.45;0;0;0;0;0;1223;1;0;Y;773;2;N;181;;;45;https://doi.org/10.2320/jinstmet1952.62.4_301
Cu-1.5Ni-0.6Si;Cu-Ni-Si alloys;97.24;0;0;0;0;0;0;0;0;0;0;0;0;0;0;0;0;2.31;0;0;0;0.45;0;0;0;0;0;1223;1;0;Y;773;4;N;178;;;45;https://doi.org/10.2320/jinstmet1952.62.4_301
Cu-1.5Ni-0.6Si;Cu-Ni-Si alloys;97.24;0;0;0;0;0;0;0;0;0;0;0;0;0;0;0;0;2.31;0;0;0;0.45;0;0;0;0;0;1223;1;0;Y;773;8;N;176;;;47;https://doi.org/10.2320/jinstmet1952.62.4_301
Cu-1.5Ni-0.6Si;Cu-Ni-Si alloys;97.24;0;0;0;0;0;0;0;0;0;0;0;0;0;0;0;0;2.31;0;0;0;0.45;0;0;0;0;0;1223;1;0;Y;773;22;N;172;;;51;https://doi.org/10.2320/jinstmet1952.62.4_301
Cu-4.0Ni-1.6Si;Cu-Ni-Si alloys;95.518;0;0;0;0;0;0;0;0;0;0;0;0;0;0;0;0;3.78;0;0;0;0.71;0;0;0;0;0;1223;1;0;Y;773;0.033333333;N;179;;;30;https://doi.org/10.2320/jinstmet1952.62.4_301
Cu-4.0Ni-1.6Si;Cu-Ni-Si alloys;95.518;0;0;0;0;0;0;0;0;0;0;0;0;0;0;0;0;3.78;0;0;0;0.71;0;0;0;0;0;1223;1;0;Y;773;0.083333333;N;185;;;33;https://doi.org/10.2320/jinstmet1952.62.4_301
Cu-4.0Ni-1.6Si;Cu-Ni-Si alloys;95.518;0;0;0;0;0;0;0;0;0;0;0;0;0;0;0;0;3.78;0;0;0;0.71;0;0;0;0;0;1223;1;0;Y;773;0.166666667;N;184;;;34;https://doi.org/10.2320/jinstmet1952.62.4_301
Cu-4.0Ni-1.6Si;Cu-Ni-Si alloys;95.518;0;0;0;0;0;0;0;0;0;0;0;0;0;0;0;0;3.78;0;0;0;0.71;0;0;0;0;0;1223;1;0;Y;773;0.333333333;N;200;;;35;https://doi.org/10.2320/jinstmet1952.62.4_301
